Repository: wjbg/Lazarov2025--laser-cobonding-data

__________________________________________________

                DATA PACKAGE FOR 'LASER-INDUCED SURFACE
               MODIFICATION OF C/PEKK FOR CO-BONDING WITH
                                C/EPOXY'
           __________________________________________________


                               2026-05-28

General information
===================

  This data package supports the research presented in the publication
  "Laser-induced surface modification of C/PEKK for co-bonding with
  C/epoxy". The study investigates a laser-based surface treatment
  designed to locally amorphize the surface of Carbon Fiber reinforced
  Polyetherketoneketone (C/PEKK) composites. This modification aims to
  enhance the co-bonding strength with Carbon/epoxy systems by
  suppressing surface crystallinity and promoting better interface
  formation.

  This dataset contains:
  - *Thermal Analysis Data*: DSC and Flash DSC traces used to
     characterize the crystallization kinetics and determine critical
     cooling rates of the C/PEKK composite.
  - *Laser Heating Profiles*: Surface temperature measurements recorded
     via thermal imaging during the static laser heating.
  - *Element Characterization*: SEM-EDX line scans and reference images
     tracking chemical markers (Bromine) to evaluate the depth and
     effect of the laser treatment.
  - *Mechanical Testing*: Load-displacement data from mandrel peel tests
     comparing reference, laser-treated, and treated + annealed coupons
     to quantify bond performance.
  - *Microscopy & Fractography*: High-resolution images (Polarized,
     Ion-beam, and SEM) of the composite microstructure, the bond
     interface, and the resulting fracture surfaces.
  - *Analysis Scripts*: Python scripts and requirements for processing
     the clean data and reproducing the figures in the associated
     publication.


Authors & Affiliations
~~~~~~~~~~~~~~~~~~~~~~

  - Ivaylo Lazarov, University of Twente
  - Liran Katz, ThermoPlastic composites Research Center
  - Joran Geschiere, ThermoPlastic composites Research Center
  - Nick Helthuis, University of Twente
  - Wouter Grouve, University of Twente


Correspondence
~~~~~~~~~~~~~~

  - Wouter Grouve (w.j.b.grouve@utwente.nl)


License
~~~~~~~

  The journal article as well as this dataset are published under a CC
  BY license. See `LICENSE.txt' file in this repository.


Citation
~~~~~~~~

  In case you use this data, please cite the original article:

  ,----
  | @article{Lazarov2026,
  |   author    = {},
  |   title     = {},
  |   journal   = {},
  |   year      = {},
  |   volume    = {},
  |   month     = {},
  |   pages     = {},
  |   issn      = {},
  |   publisher = {}}
  `----

  as well as this dataset:

  ,----
  | @article{Lazarov2026_data,
  |   author    = {Lazarov, I.V. and Katz, L. and Geschiere, I.J. and
  |                Helthuis, N.G.J. and Grouve, W.J.B.},
  |   title     = {Data package for "Laser-induced surface modification of
  |                C/PEKK for co-bonding with C/epoxy"},
  |   year      = {2025},
  |   doi       = {ADD DOI},
  |   publisher = {4TU.ResearchData},
  |   copyright = {CC:BY 4.0}}
  `----


Funding and acknowledgments
~~~~~~~~~~~~~~~~~~~~~~~~~~~

  The authors gratefully acknowledge the financial and technical support
  from the industrial and academic members of the ThermoPlastic
  Composites Research Center (TPRC). We are also particularly grateful
  to dr.ir. Laurent Warnet, who suggested using a laser to reduce the
  surface crystallinity--an idea that ultimately proved crucial in this
  work.

Dataset
=======

  The data is organized in the following folders:
  - `raw': All raw measurement data as well as the original microscopy
    images.
  - `clean': The cleaned data used to generate the graphs in the
    original publication. The data is stored in `CSV' files with clear
    column names.
  - `python': The code used to generate the graphs.
  - `images': The images as used in the original publication.


Differential scanning calorimetry (dsc)
~~~~~~~~~~~~~~~~~~~~~~~~~~~~~~~~~~~~~~~

  The dsc data can be found in the folder `dsc' and is organized in
  three subfolders:
  - `conventional': standard DSC data to determine the critical cooling
    rate
  - `flash-dsc': Flash DSC data to determine the critical cooling rate
  - `laser-sample': dsc trace of surface sample from laser-treated
    laminate

  The `raw' data is provided in the proprietary machine format, while
  the cleaned data is provided as CSV files with clear column names. The
  filenames in the `clean/dsc/conventional' folder are structured as
  follows:

  `SXX-YYK-per-min.csv',

  with `XX' the sample number and `YY' the cooling rate in K/min. The
  `clean/dsc/flash-dsc' filenames are structured as:

  `XXXK-per-s.csv',

  with `XXX' the cooling rate in K/s.


Laser heating
~~~~~~~~~~~~~

  The maximum surface temperature during laser heating, as measured by

File: clean/dsc/conventional/isothermal-155C-2hrs.csv (part 1 of 79)
Time (min),Temperature (°C),Heat Flow (W/g)
0,25.09,-0.0316541977
0,25.1,-0.0309601669
0,25.1,-0.0305241051
0.01,25.1,-0.0298921700
0.01,25.11,-0.0292789249
0.01,25.11,-0.0288743916
0.01,25.12,-0.0283288803
0.01,25.12,-0.0277765236
0.01,25.13,-0.0269456406
0.01,25.13,-0.0264086761
0.02,25.14,-0.0259667854
0.02,25.14,-0.0253799858
0.02,25.15,-0.0247865238
0.02,25.15,-0.0242659798
0.02,25.16,-0.0236337261
0.03,25.17,-0.0231426010
0.03,25.17,-0.0226233330
0.03,25.18,-0.0221783295
0.03,25.18,-0.0216050758
0.03,25.19,-0.0212813339
0.03,25.2,-0.0209781742
0.03,25.21,-0.0206754932
0.04,25.21,-0.0204281235
0.04,25.22,-0.0199930954
0.04,25.23,-0.0198007412
0.04,25.24,-0.0196406479
0.04,25.25,-0.0194331741
0.05,25.26,-0.0192629242
0.05,25.26,-0.0189954739
0.05,25.27,-0.0188746357
0.05,25.28,-0.0187639656
0.05,25.29,-0.0187469273
0.05,25.3,-0.0187583008
0.05,25.31,-0.0188821945
0.06,25.32,-0.0189983521
0.06,25.33,-0.0191227627
0.06,25.34,-0.0192468605
0.06,25.35,-0.0193754673
0.06,25.36,-0.0195068188
0.07,25.37,-0.0202096748
0.07,25.38,-0.0205605240
0.07,25.39,-0.0208376999
0.07,25.4,-0.0210813656
0.07,25.41,-0.0212888336
0.07,25.42,-0.0214689579
0.08,25.43,-0.0216072426
0.08,25.44,-0.0218032284
0.08,25.46,-0.0220903568
0.08,25.47,-0.0224732037
0.08,25.48,-0.0229825706
0.08,25.49,-0.0235679111
0.08,25.5,-0.0241990814
0.09,25.51,-0.0248508930
0.09,25.52,-0.0257263813
0.09,25.54,-0.0267749691
0.09,25.55,-0.0280125961
0.09,25.56,-0.0292767143
0.09,25.57,-0.0306343479
0.1,25.58,-0.0318687420
0.1,25.59,-0.0331033516
0.1,25.61,-0.0341716080
0.1,25.62,-0.0354913063
0.1,25.63,-0.0362169838
0.11,25.64,-0.0370558815
0.11,25.66,-0.0380984383
0.11,25.67,-0.0389624977
0.11,25.68,-0.0400571327
0.11,25.69,-0.0412478371
0.11,25.71,-0.0422919044
0.12,25.72,-0.0433785858
0.12,25.73,-0.0444631195
0.12,25.74,-0.0455525551
0.12,25.76,-0.0465788269
0.12,25.77,-0.0475035095
0.12,25.78,-0.0483464661
0.13,25.8,-0.0494403343
0.13,25.81,-0.0504102211
0.13,25.82,-0.0515321846
0.13,25.83,-0.0524974556
0.13,25.85,-0.0534190674
0.13,25.86,-0.0544721565
0.14,25.87,-0.0553903580
0.14,25.89,-0.0564561310
0.14,25.9,-0.0575583725
0.14,25.91,-0.0584226799
0.14,25.92,-0.0595239296
0.14,25.94,-0.0605409966
0.14,25.95,-0.0612750969
0.15,25.97,-0.0621343727
0.15,25.98,-0.0631716042
0.15,25.99,-0.0639138031
0.15,26.01,-0.0646833649
0.15,26.02,-0.0656431961
0.16,26.03,-0.0667005310
0.16,26.05,-0.0676861115
0.16,26.06,-0.0686021194
0.16,26.07,-0.0694999924
0.16,26.09,-0.0704790192
0.16,26.1,-0.0712633820
0.16,26.11,-0.0721573792
0.17,26.13,-0.0729995041
0.17,26.14,-0.0738338089
0.17,26.15,-0.0746753311
0.17,26.17,-0.0757041321
0.17,26.18,-0.0765566559
0.18,26.2,-0.0773865509
0.18,26.21,-0.0784980240
0.18,26.22,-0.0792571869
0.18,26.24,-0.0799552307
0.18,26.25,-0.0805483704
0.18,26.27,-0.0813666534
0.19,26.28,-0.0821905136
0.19,26.29,-0.0830501709
0.19,26.31,-0.0838286743
0.19,26.32,-0.0847629089
0.19,26.34,-0.0856224747
0.19,26.35,-0.0863373795
0.19,26.37,-0.0871302490
0.2,26.38,-0.0877699890
0.2,26.4,-0.0885892258
0.2,26.41,-0.0893604202
0.2,26.42,-0.0901493378
0.2,26.44,-0.0909231873
0.21,26.45,-0.0915685120
0.21,26.47,-0.0922977829
0.21,26.48,-0.0930437012
0.21,26.5,-0.0938749390
0.21,26.51,-0.0945924454
0.21,26.52,-0.0952920074
0.21,26.54,-0.0959034729
0.22,26.56,-0.0966281738
0.22,26.57,-0.0972888565
0.22,26.58,-0.0980648117
0.22,26.6,-0.0985250549
0.22,26.61,-0.0993262024
0.23,26.63,-0.0999673004
0.23,26.64,-0.1006181946
0.23,26.66,-0.1014467010
0.23,26.67,-0.1020746765
0.23,26.69,-0.1027231445
0.23,26.7,-0.1033781052
0.24,26.72,-0.1042136841
0.24,26.73,-0.1049400635
0.24,26.75,-0.1054558563
0.24,26.76,-0.1061953812
0.24,26.78,-0.1068490601
0.24,26.79,-0.1074638901
0.24,26.81,-0.1081707230
0.25,26.82,-0.1087683334
0.25,26.84,-0.1092108612
0.25,26.85,-0.1097137070
0.25,26.87,-0.1104707718
0.25,26.88,-0.1109819260
0.26,26.9,-0.1117684250
0.26,26.91,-0.1122780228
0.26,26.93,-0.1127946091
0.26,26.95,-0.1132517548
0.26,26.96,-0.1138893661
0.26,26.97,-0.1144981003
0.26,26.99,-0.1151283875
0.27,27,-0.1158151169
0.27,27.02,-0.1164033585
0.27,27.04,-0.1170160599
0.27,27.05,-0.1175707016
0.27,27.07,-0.1181228561
0.28,27.08,-0.1186109543
0.28,27.1,-0.1191238861
0.28,27.11,-0.1197720642
0.28,27.13,-0.1201707153
0.28,27.14,-0.1207229385
0.28,27.16,-0.1211505585
0.29,27.17,-0.1215714035
0.29,27.19,-0.1221696320
0.29,27.2,-0.1226467285
0.29,27.22,-0.1233813095
0.29,27.24,-0.1239234314
0.29,27.25,-0.1243096695
0.3,27.27,-0.1246141052
0.3,27.28,-0.1252350998
0.3,27.3,-0.1258095627
0.3,27.31,-0.1261925201
0.3,27.33,-0.1265308228
0.3,27.34,-0.1268712845
0.3,27.36,-0.1271955566
0.31,27.38,-0.1275345764
0.31,27.39,-0.1280293427
0.31,27.41,-0.1285463867
0.31,27.42,-0.1290596313
0.31,27.44,-0.1295913239
0.31,27.45,-0.1299080048
0.32,27.47,-0.1305825500
0.32,27.48,-0.1309527740
0.32,27.5,-0.1312362976
0.32,27.52,-0.1316954041
0.32,27.53,-0.1320344238
0.33,27.55,-0.1323994751
0.33,27.56,-0.1327158203
0.33,27.58,-0.1331062622
0.33,27.59,-0.1336391296
0.33,27.61,-0.1339762268
0.33,27.63,-0.1344060669
0.34,27.64,-0.1349922180
0.34,27.66,-0.1352666931
0.34,27.67,-0.1355984650
0.34,27.69,-0.1359626770
0.34,27.71,-0.1362780151
0.34,27.72,-0.1365405731
0.35,27.74,-0.1370487823
0.35,27.75,-0.1372515411
0.35,27.77,-0.1375857391
0.35,27.78,-0.1377722778
0.35,27.8,-0.1380335693
0.35,27.82,-0.1383568268
0.35,27.83,-0.1386634674
0.36,27.85,-0.1389985046
0.36,27.86,-0.1393758087
0.36,27.88,-0.1397064819
0.36,27.89,-0.1401338043
0.36,27.91,-0.1404250793
0.36,27.93,-0.1407342072
0.37,27.94,-0.1410299072
0.37,27.96,-0.1412472992
0.37,27.97,-0.1416407013
0.37,27.99,-0.1419368896
0.37,28.01,-0.1422347870
0.38,28.02,-0.1425949097
0.38,28.04,-0.1429625702
0.38,28.05,-0.1431633453
0.38,28.07,-0.1435117950
0.38,28.08,-0.1436958160
0.38,28.1,-0.1439064026
0.39,28.12,-0.1440959625
0.39,28.13,-0.1443341217
0.39,28.15,-0.1445354156
0.39,28.16,-0.1447390442
0.39,28.18,-0.1449331512
0.39,28.2,-0.1451555328
0.4,28.21,-0.1454335632
0.4,28.23,-0.1456553040
0.4,28.24,-0.1460070648
0.4,28.26,-0.1462615662
0.4,28.28,-0.1464462433
0.4,28.29,-0.1467762909
0.4,28.31,-0.1470928192
0.41,28.32,-0.1473504181
0.41,28.34,-0.1475821838
0.41,28.36,-0.1477706604
0.41,28.37,-0.1478669586
0.41,28.39,-0.1480729065
0.41,28.4,-0.1482510071
0.42,28.42,-0.1483735199
0.42,28.44,-0.1485396576
0.42,28.45,-0.1487329865
0.42,28.47,-0.1489342499
0.42,28.48,-0.1491968689
0.43,28.5,-0.1494173279
0.43,28.52,-0.1495935211
0.43,28.53,-0.1497872925
0.43,28.55,-0.1499902802
0.43,28.56,-0.1502315369
0.43,28.58,-0.1504183044
0.44,28.6,-0.1505292053
0.44,28.61,-0.1506259308
0.44,28.63,-0.1507833099
0.44,28.65,-0.1509748993
0.44,28.66,-0.1511243134
0.44,28.68,-0.1512804260
0.45,28.69,-0.1514369202
0.45,28.71,-0.1515915833
0.45,28.73,-0.1517679596
0.45,28.74,-0.1520172119
0.45,28.76,-0.1523184814
0.45,28.77,-0.1525697784
0.45,28.79,-0.1527795715
0.46,28.81,-0.1529568939
0.46,28.82,-0.1531495361
0.46,28.84,-0.1532896576
0.46,28.85,-0.1533743744
0.46,28.87,-0.1534591827
0.46,28.89,-0.1535794373
0.47,28.9,-0.1536721954
0.47,28.92,-0.1538568420
0.47,28.93,-0.1541065826
0.47,28.95,-0.1543507996
0.47,28.97,-0.1545288239
0.48,28.98,-0.1546866913
0.48,29,-0.1548706055
0.48,29.02,-0.1549757843
0.48,29.03,-0.1550366669
0.48,29.05,-0.1550722809
0.48,29.06,-0.1551301575
0.49,29.08,-0.1551962738
0.49,29.1,-0.1553144989
0.49,29.11,-0.1554469299
0.49,29.13,-0.1555793152
0.49,29.14,-0.1557215729
0.49,29.16,-0.1558834381
0.5,29.18,-0.1560633087
0.5,29.19,-0.1561836395
0.5,29.21,-0.1562909241
0.5,29.23,-0.1563575592
0.5,29.24,-0.1564246674
0.5,29.26,-0.1565164337
0.5,29.28,-0.1565963287
0.51,29.29,-0.1566937714
0.51,29.31,-0.1568141632
0.51,29.32,-0.1569502106
0.51,29.34,-0.1571315918
0.51,29.36,-0.1573095856
0.51,29.37,-0.1575140839
0.52,29.39,-0.1576446991
0.52,29.41,-0.1577340546
0.52,29.42,-0.1578406677
0.52,29.44,-0.1579552765
0.52,29.45,-0.1580470276
0.53,29.47,-0.1581541290
0.53,29.49,-0.1582658081
0.53,29.5,-0.1583618622
0.53,29.52,-0.1584547272
0.53,29.54,-0.1585483246
0.53,29.55,-0.1586692963
0.53,29.57,-0.1587360535
0.54,29.58,-0.1588062286
0.54,29.6,-0.1588762665
0.54,29.62,-0.1589642639
0.54,29.63,-0.1590485687
0.54,29.65,-0.1591352844
0.55,29.67,-0.1592108765
0.55,29.68,-0.1593114777
0.55,29.7,-0.1593843689
0.55,29.72,-0.1594498291
0.55,29.73,-0.1595236511
0.55,29.75,-0.1595924835
0.55,29.76,-0.1596823120
0.56,29.78,-0.1597778015
0.56,29.8,-0.1598617401
0.56,29.81,-0.1599624176
0.56,29.83,-0.1600551147
0.56,29.84,-0.1601270599
0.57,29.86,-0.1602056885
0.57,29.88,-0.1602641754
0.57,29.89,-0.1603459015
0.57,29.91,-0.1604255066
0.57,29.93,-0.1605102081
0.57,29.94,-0.1605920410
0.58,29.96,-0.1606904144
0.58,29.98,-0.1607645721
0.58,29.99,-0.1608327789
0.58,30.01,-0.1608855286
0.58,30.03,-0.1609377594
0.58,30.04,-0.1609991150
0.58,30.06,-0.1610743256
0.59,30.07,-0.1611611633
0.59,30.09,-0.1612366486
0.59,30.11,-0.1612877960
0.59,30.12,-0.1613552399
0.59,30.14,-0.1614290619
0.6,30.15,-0.1614916840
0.6,30.17,-0.1615458374
0.6,30.19,-0.1616043854
0.6,30.2,-0.1616521606
0.6,30.22,-0.1616931763
0.6,30.24,-0.1617278442
0.6,30.25,-0.1617665710
0.61,30.27,-0.1618140869
0.61,30.29,-0.1618791656
0.61,30.3,-0.1619473877
0.61,30.32,-0.1620158234
0.61,30.33,-0.1620788116
0.62,30.35,-0.1621486664
0.62,30.37,-0.1622250366
0.62,30.38,-0.1622908630
0.62,30.4,-0.1623562927
0.62,30.42,-0.1624154053
0.62,30.43,-0.1624794922
0.63,30.45,-0.1625444641
0.63,30.47,-0.1626128693
0.63,30.48,-0.1626681671
0.63,30.5,-0.1627366333
0.63,30.51,-0.1627926941
0.63,30.53,-0.1628478241
0.63,30.55,-0.1628899231
0.64,30.56,-0.1629243927
0.64,30.58,-0.1629432831
0.64,30.6,-0.1629606934
0.64,30.61,-0.1629772034
0.64,30.63,-0.1629908447
0.65,30.64,-0.1630061798
0.65,30.66,-0.1630298615
0.65,30.68,-0.1630513458
0.65,30.7,-0.1630863800
0.65,30.71,-0.1631347656
0.65,30.73,-0.1631930084
0.65,30.74,-0.1632478790
0.66,30.76,-0.1632946014
0.66,30.78,-0.1633419342
0.66,30.79,-0.1634004669
0.66,30.81,-0.1634429016
0.66,30.83,-0.1634716797
0.67,30.84,-0.1635175781
0.67,30.86,-0.1635564270
0.67,30.88,-0.1635935822
0.67,30.89,-0.1636272583
0.67,30.91,-0.1636599426
0.67,30.92,-0.1636871033
0.68,30.94,-0.1637159729
0.68,30.96,-0.1637481384
0.68,30.97,-0.1637830505
0.68,30.99,-0.1638160706
0.68,31.01,-0.1638457794
0.68,31.02,-0.1638825073
0.68,31.04,-0.1639143219
0.69,31.06,-0.1639498901
0.69,31.07,-0.1639978027
0.69,31.09,-0.1640397491
0.69,31.1,-0.1640753784
0.69,31.12,-0.1641060791
0.7,31.14,-0.1641419067
0.7,31.15,-0.1641698456
0.7,31.17,-0.1642037201
0.7,31.19,-0.1642519379
0.7,31.2,-0.1642944794
0.7,31.22,-0.1643238983
0.7,31.24,-0.1643529510
0.71,31.25,-0.1643789978
0.71,31.27,-0.1644072571
0.71,31.29,-0.1644399414
0.71,31.3,-0.1644727478
0.71,31.32,-0.1645036926
0.72,31.33,-0.1645245667
0.72,31.35,-0.1645473328
0.72,31.37,-0.1645790710
0.72,31.38,-0.1646200714
0.72,31.4,-0.1646688232
0.72,31.42,-0.1647157135
0.73,31.43,-0.1647542877
0.73,31.45,-0.1647807922
0.73,31.47,-0.1648087006
0.73,31.48,-0.1648332977
0.73,31.5,-0.1648625946
0.73,31.52,-0.1648806152
0.73,31.53,-0.1648982697
0.74,31.55,-0.1649166718
0.74,31.57,-0.1649385834
0.74,31.58,-0.1649763336
0.74,31.6,-0.1650104218
0.74,31.61,-0.1650415649
0.75,31.63,-0.1650708313
0.75,31.65,-0.1650975342
0.75,31.66,-0.1651197662
0.75,31.68,-0.1651442566
0.75,31.7,-0.1651670990
0.75,31.71,-0.1651870575
0.75,31.73,-0.1652110138
0.76,31.75,-0.1652319031
0.76,31.76,-0.1652584686
0.76,31.78,-0.1652902069
0.76,31.8,-0.1653172302
0.76,31.81,-0.1653498688
0.77,31.83,-0.1653917389
0.77,31.85,-0.1654389496
0.77,31.86,-0.1654724579
0.77,31.88,-0.1655009308
0.77,31.89,-0.1655221863
0.77,31.91,-0.1655457001
0.78,31.93,-0.1655667419
0.78,31.94,-0.1655898285
0.78,31.96,-0.1656113434
0.78,31.98,-0.1656366272
0.78,31.99,-0.1656577606
0.78,32.01,-0.1656784210
0.78,32.03,-0.1656998596
0.79,32.04,-0.1657223053
0.79,32.06,-0.1657438812
0.79,32.08,-0.1657686462
0.79,32.09,-0.1657910156
0.79,32.11,-0.1658154297
0.8,32.13,-0.1658384094
0.8,32.14,-0.1658633423
0.8,32.16,-0.1658866577
0.8,32.17,-0.1659098358
0.8,32.19,-0.1659328918
0.8,32.21,-0.1659636841
0.8,32.22,-0.1659896851
0.81,32.24,-0.1660264893
0.81,32.26,-0.1660687408
0.81,32.27,-0.1661086731
0.81,32.29,-0.1661512146
0.81,32.31,-0.1661776581
0.82,32.32,-0.1662016296
0.82,32.34,-0.1662277832
0.82,32.36,-0.1662511902
0.82,32.37,-0.1662746735
0.82,32.39,-0.1662971802
0.82,32.4,-0.1663199005
0.83,32.42,-0.1663429718
0.83,32.44,-0.1663665466
0.83,32.45,-0.1663900452
0.83,32.47,-0.1664142609
0.83,32.49,-0.1664379120
0.83,32.5,-0.1664618988
0.83,32.52,-0.1664898987
0.84,32.54,-0.1665145264
0.84,32.55,-0.1665380096
0.84,32.57,-0.1665613098
0.84,32.59,-0.1665843964
0.84,32.6,-0.1666067047
0.85,32.62,-0.1666313629
0.85,32.64,-0.1666532898
0.85,32.65,-0.1666763153
0.85,32.67,-0.1666994476
0.85,32.69,-0.1667229004
0.85,32.7,-0.1667462158
0.85,32.72,-0.1667713318
0.86,32.74,-0.1667965851
0.86,32.75,-0.1668218842
0.86,32.77,-0.1668462067
0.86,32.78,-0.1668703308
0.86,32.8,-0.1668948517
0.87,32.82,-0.1669199524
0.87,32.83,-0.1669451752
0.87,32.85,-0.1669728088
0.87,32.87,-0.1669985504
0.87,32.88,-0.1670227814
0.87,32.9,-0.1670474396
0.88,32.92,-0.1670731659
0.88,32.93,-0.1670981445
0.88,32.95,-0.1671230621
0.88,32.97,-0.1671484375
0.88,32.98,-0.1671738739
0.88,33,-0.1672046814
0.88,33.02,-0.1672392578
0.89,33.03,-0.1672755737
0.89,33.05,-0.1673002472
0.89,33.07,-0.1673242798
0.89,33.08,-0.1673470306
0.89,33.1,-0.1673708649
0.9,33.11,-0.1673935699
0.9,33.13,-0.1674168243
0.9,33.15,-0.1674396362
0.9,33.16,-0.1674615021
0.9,33.18,-0.1674845123
0.9,33.2,-0.1675086670
0.9,33.21,-0.1675335846
0.91,33.23,-0.1675580750
0.91,33.25,-0.1675817871
0.91,33.26,-0.1676048584
0.91,33.28,-0.1676291046
0.91,33.3,-0.1676539001
0.92,33.31,-0.1676790009
0.92,33.33,-0.1677043457
0.92,33.35,-0.1677294769
0.92,33.36,-0.1677551727
0.92,33.38,-0.1677810516
0.92,33.4,-0.1678070068
0.93,33.41,-0.1678334656
0.93,33.43,-0.1678652496
0.93,33.45,-0.1678917694
0.93,33.46,-0.1679177704
0.93,33.48,-0.1679430847
0.93,33.5,-0.1679676056
0.93,33.51,-0.1679908905
0.94,33.53,-0.1680152435
0.94,33.54,-0.1680399323
0.94,33.56,-0.1680639496
0.94,33.58,-0.1680879669
0.94,33.59,-0.1681129913
0.95,33.61,-0.1681372681
0.95,33.63,-0.1681626282
0.95,33.64,-0.1681891174
0.95,33.66,-0.1682149658
0.95,33.68,-0.1682401428
0.95,33.69,-0.1682637939
0.95,33.71,-0.1682874756
0.96,33.73,-0.1683105164
0.96,33.74,-0.1683335114
0.96,33.76,-0.1683566132
0.96,33.78,-0.1683800201
0.96,33.79,-0.1684026031
0.97,33.81,-0.1684257507
0.97,33.83,-0.1684492340
0.97,33.84,-0.1684748993
0.97,33.86,-0.1685009308
0.97,33.88,-0.1685267792
0.97,33.89,-0.1685525818
0.98,33.91,-0.1685787201
0.98,33.93,-0.1686054230
0.98,33.94,-0.1686316986
0.98,33.96,-0.1686642151
0.98,33.97,-0.1686906433
0.98,33.99,-0.1687165222
0.98,34.01,-0.1687421722
0.99,34.02,-0.1687685089
0.99,34.04,-0.1687930908
0.99,34.06,-0.1688178864
0.99,34.07,-0.1688422852
0.99,34.09,-0.1688660889
1,34.11,-0.1688906860
1,34.12,-0.1689151306
1,34.14,-0.1689396057
1,34.16,-0.1689633636
1,34.17,-0.1689872589
1,34.19,-0.1690110474
1,34.21,-0.1690349121
1.01,34.22,-0.1690574646
1.01,34.24,-0.1690800781
1.01,34.26,-0.1691033020
1.01,34.27,-0.1691263428
1.01,34.29,-0.1691502686
1.02,34.31,-0.1691744690
1.02,34.32,-0.1692004700
1.02,34.34,-0.1692323761
1.02,34.35,-0.1692590942
1.02,34.37,-0.1692853088
1.02,34.39,-0.1693101807
1.03,34.4,-0.1693350830
1.03,34.42,-0.1693597870
1.03,34.44,-0.1693842926
1.03,34.45,-0.1694090424
1.03,34.47,-0.1694334869
1.03,34.49,-0.1694570465
1.03,34.5,-0.1694805450
1.04,34.52,-0.1695041809
1.04,34.54,-0.1695283203
1.04,34.55,-0.1695516052
1.04,34.57,-0.1695741730
1.04,34.59,-0.1695972290
1.05,34.6,-0.1696208038
1.05,34.62,-0.1696445923
1.05,34.64,-0.1696697998
1.05,34.65,-0.1696939240
1.05,34.67,-0.1697182159
1.05,34.69,-0.1697420959
1.05,34.7,-0.1697653351
1.06,34.72,-0.1697875214
1.06,34.74,-0.1698099060
1.06,34.75,-0.1698317719
1.06,34.77,-0.1698541565
1.06,34.79,-0.1698765259
1.07,34.8,-0.1698991089
1.07,34.82,-0.1699221497
1.07,34.84,-0.1699457397
1.07,34.85,-0.1699694672
1.07,34.87,-0.1699922943
1.07,34.88,-0.1700142822
1.08,34.9,-0.1700358887
1.08,34.92,-0.1700583496
1.08,34.94,-0.1700811768
1.08,34.95,-0.1701042175
1.08,34.97,-0.1701271057
1.08,34.98,-0.1701504974
1.08,35,-0.1701729279
1.09,35.02,-0.1701952209
1.09,35.04,-0.1702171478
1.09,35.05,-0.1702391968
1.09,35.07,-0.1702606201
1.09,35.08,-0.1702823639
1.09,35.1,-0.1703036652
1.1,35.12,-0.1703250580
1.1,35.13,-0.1703473511
1.1,35.15,-0.1703698425
1.1,35.17,-0.1703926239
1.1,35.18,-0.1704151764
1.11,35.2,-0.1704377441
1.11,35.22,-0.1704601440
1.11,35.23,-0.1704830322
1.11,35.25,-0.1705062866
1.11,35.27,-0.1705295105
1.11,35.28,-0.1705509033
1.12,35.3,-0.1705725555
1.12,35.32,-0.1705953522
1.12,35.33,-0.1706182251
1.12,35.35,-0.1706404877
1.12,35.37,-0.1706612091
1.12,35.38,-0.1706827850
1.13,35.4,-0.1707044373
1.13,35.42,-0.1707270813
1.13,35.43,-0.1707491150
1.13,35.45,-0.1707708130
1.13,35.47,-0.1707918396
1.13,35.48,-0.1708123627
1.13,35.5,-0.1708342896
1.14,35.52,-0.1708557281
1.14,35.53,-0.1708768463
1.14,35.55,-0.1708974304
1.14,35.57,-0.1709187622
1.14,35.58,-0.1709407959
1.14,35.6,-0.1709626770
1.15,35.62,-0.1709843597
1.15,35.63,-0.1710058746
1.15,35.65,-0.1710261536
1.15,35.67,-0.1710471649
1.15,35.68,-0.1710690155
1.16,35.7,-0.1710913239
1.16,35.71,-0.1711139526
1.16,35.73,-0.1711361694
1.16,35.75,-0.1711593018
1.16,35.77,-0.1711813660
1.16,35.78,-0.1712028351
1.17,35.8,-0.1712240601
1.17,35.81,-0.1712453156
1.17,35.83,-0.1712665405
1.17,35.85,-0.1712875214
1.17,35.86,-0.1713083801
1.17,35.88,-0.1713307495
1.18,35.9,-0.1713523102
1.18,35.91,-0.1713741302
1.18,35.93,-0.1713947754
1.18,35.95,-0.1714157867
1.18,35.96,-0.1714368286
1.18,35.98,-0.1714563751
1.18,36,-0.1714766846
1.19,36.01,-0.1714961548
1.19,36.03,-0.1715147858
1.19,36.05,-0.1715336761
1.19,36.06,-0.1715536499
1.19,36.08,-0.1715743866
1.19,36.1,-0.1715950165
1.2,36.11,-0.1716144867
1.2,36.13,-0.1716348267
1.2,36.15,-0.1716548615
1.2,36.16,-0.1716760864
1.2,36.18,-0.1716961212
1.21,36.2,-0.1717172394
1.21,36.21,-0.1717384491
1.21,36.23,-0.1717593231
1.21,36.25,-0.1717800903
1.21,36.26,-0.1718010559
1.21,36.28,-0.1718224792
1.22,36.3,-0.1718439789
1.22,36.31,-0.1718654327
1.22,36.33,-0.1718861084
1.22,36.35,-0.1719071960
1.22,36.36,-0.1719279480
1.22,36.38,-0.1719468231
1.23,36.4,-0.1719648895
1.23,36.41,-0.1719835815
1.23,36.43,-0.1720034943
1.23,36.45,-0.1720243835
1.23,36.46,-0.1720450745
1.23,36.48,-0.1720650940
1.23,36.49,-0.1720847168
1.24,36.51,-0.1721033325
1.24,36.53,-0.1721225128
1.24,36.54,-0.1721413727
1.24,36.56,-0.1721608429
1.24,36.58,-0.1721783447
1.24,36.59,-0.1721959839
1.25,36.61,-0.1722151184
1.25,36.63,-0.1722346191
1.25,36.64,-0.1722542419
1.25,36.66,-0.1722737122
1.25,36.68,-0.1722920227
1.26,36.7,-0.1723106842
1.26,36.71,-0.1723299408
1.26,36.73,-0.1723487091
1.26,36.74,-0.1723677979
1.26,36.76,-0.1723855438
1.26,36.78,-0.1724042358
1.27,36.79,-0.1724234772
1.27,36.81,-0.1724440918
1.27,36.83,-0.1724637604
1.27,36.84,-0.1724843140
1.27,36.86,-0.1725051270
1.27,36.88,-0.1725249329
1.28,36.89,-0.1725431213
1.28,36.91,-0.1725618439
1.28,36.93,-0.1725804749
1.28,36.94,-0.1726000366
1.28,36.96,-0.1726188049
1.28,36.98,-0.1726371460
1.28,36.99,-0.1726573029
1.29,37.01,-0.1726776123
1.29,37.03,-0.1726981812
1.29,37.04,-0.1727187805
1.29,37.06,-0.1727388458
1.29,37.08,-0.1727567596
1.29,37.09,-0.1727757111
1.3,37.11,-0.1727938080
1.3,37.13,-0.1728118744
1.3,37.14,-0.1728305817
1.3,37.16,-0.1728489075
1.3,37.18,-0.1728688202
1.31,37.19,-0.1728887177
1.31,37.21,-0.1729077301
1.31,37.23,-0.1729264221
1.31,37.24,-0.1729457703
1.31,37.26,-0.1729645081
1.31,37.28,-0.1729828949
1.32,37.29,-0.1730012054
1.32,37.31,-0.1730194397
1.32,37.33,-0.1730361481
1.32,37.34,-0.1730548553
1.32,37.36,-0.1730746002
1.32,37.38,-0.1730924835
1.33,37.39,-0.1731092987
1.33,37.41,-0.1731259155
1.33,37.43,-0.1731428986
1.33,37.44,-0.1731594696
1.33,37.46,-0.1731759949
1.33,37.48,-0.1731922760
1.33,37.49,-0.1732093353
1.34,37.51,-0.1732268219
1.34,37.52,-0.1732448120
1.34,37.54,-0.1732638397
1.34,37.56,-0.1732836456
1.34,37.58,-0.1733019867
1.34,37.59,-0.1733213196
1.35,37.61,-0.1733395996
1.35,37.62,-0.1733570557
1.35,37.64,-0.1733735046
1.35,37.66,-0.1733902893
1.35,37.68,-0.1734067993
1.36,37.69,-0.1734242401
1.36,37.71,-0.1734418335
1.36,37.73,-0.1734591370
1.36,37.74,-0.1734759521
1.36,37.76,-0.1734935913
1.36,37.78,-0.1735108490
1.37,37.79,-0.1735281677
1.37,37.81,-0.1735454407
1.37,37.82,-0.1735632629
1.37,37.84,-0.1735807953
1.37,37.86,-0.1735994873
1.37,37.87,-0.1736189423
1.38,37.89,-0.1736390533
1.38,37.91,-0.1736583862
1.38,37.92,-0.1736782837
1.38,37.94,-0.1736973724
1.38,37.96,-0.1737146912
1.38,37.97,-0.1737311707
1.38,37.99,-0.1737478790
1.39,38.01,-0.1737632751
1.39,38.02,-0.1737789459
1.39,38.04,-0.1737953186
1.39,38.06,-0.1738115997
1.39,38.07,-0.1738281250
1.39,38.09,-0.1738451691
1.4,38.11,-0.1738634796
1.4,38.12,-0.1738816833
1.4,38.14,-0.1738995972
1.4,38.16,-0.1739171906
1.4,38.17,-0.1739339447
1.41,38.19,-0.1739499054
1.41,38.21,-0.1739657440
1.41,38.22,-0.1739812927
1.41,38.24,-0.1739975128
1.41,38.26,-0.1740131531
1.41,38.27,-0.1740296021
1.42,38.29,-0.1740455780
1.42,38.31,-0.1740612488
1.42,38.32,-0.1740780029
1.42,38.34,-0.1740942993
1.42,38.36,-0.1741109314
1.42,38.37,-0.1741266479
1.43,38.39,-0.1741418304
1.43,38.41,-0.1741563568
1.43,38.42,-0.1741714325
1.43,38.44,-0.1741864166
1.43,38.46,-0.1742020416
1.43,38.47,-0.1742174072
1.43,38.49,-0.1742331848
1.44,38.51,-0.1742488403
1.44,38.52,-0.1742645721
1.44,38.54,-0.1742798157
1.44,38.56,-0.1742972412
1.44,38.57,-0.1743137054
1.44,38.59,-0.1743300476
1.45,38.61,-0.1743462677
1.45,38.62,-0.1743618774
1.45,38.64,-0.1743771667
1.45,38.66,-0.1743926544
1.45,38.67,-0.1744095612
1.46,38.69,-0.1744266968
1.46,38.71,-0.1744438629
1.46,38.72,-0.1744608917
1.46,38.74,-0.1744781647
1.46,38.76,-0.1744953613
1.46,38.77,-0.1745120544
1.47,38.79,-0.1745289459
1.47,38.81,-0.1745441742
1.47,38.82,-0.1745585785
1.47,38.84,-0.1745723267
1.47,38.85,-0.1745862427
1.47,38.87,-0.1746004791
1.48,38.89,-0.1746145935
1.48,38.91,-0.1746298828
1.48,38.92,-0.1746454163
1.48,38.94,-0.1746610718
1.48,38.96,-0.1746769104
1.48,38.97,-0.1746920319
1.48,38.99,-0.1747076874
1.49,39.01,-0.1747228699
1.49,39.02,-0.1747390289
1.49,39.04,-0.1747558899
1.49,39.06,-0.1747717743
1.49,39.07,-0.1747878113
1.49,39.09,-0.1748045349
1.5,39.1,-0.1748210297
1.5,39.12,-0.1748385315
1.5,39.14,-0.1748563080
1.5,39.15,-0.1748734589
1.5,39.17,-0.1748895111
1.51,39.19,-0.1749048920
1.51,39.2,-0.1749183350
1.51,39.22,-0.1749309540
1.51,39.24,-0.1749440002
1.51,39.26,-0.1749565735
1.51,39.27,-0.1749696198
1.52,39.29,-0.1749826202
1.52,39.31,-0.1749962769
1.52,39.32,-0.1750105438
1.52,39.34,-0.1750240326
1.52,39.35,-0.1750364838
1.52,39.37,-0.1750478363
1.53,39.39,-0.1750605621
1.53,39.4,-0.1750743103
1.53,39.42,-0.1750885315
1.53,39.44,-0.1751030579
1.53,39.45,-0.1751172485
1.53,39.47,-0.1751311035
1.53,39.49,-0.1751449280
1.54,39.5,-0.1751596375
1.54,39.52,-0.1751757202
1.54,39.54,-0.1751905823
1.54,39.55,-0.1752040863
1.54,39.57,-0.1752183685
1.54,39.59,-0.1752335510
1.55,39.6,-0.1752490234
1.55,39.62,-0.1752621307
1.55,39.64,-0.1752752380
1.55,39.65,-0.1752889557
1.55,39.67,-0.1753031464
1.56,39.69,-0.1753175049
1.56,39.7,-0.1753310852
1.56,39.72,-0.1753443146
1.56,39.74,-0.1753571930
1.56,39.75,-0.1753694153
1.56,39.77,-0.1753818817
1.57,39.79,-0.1753934174
1.57,39.8,-0.1754034882
1.57,39.82,-0.1754135590
1.57,39.84,-0.1754261017
1.57,39.85,-0.1754406738
1.57,39.87,-0.1754562836
1.58,39.89,-0.1754720764
1.58,39.9,-0.1754874420
1.58,39.92,-0.1755019379
1.58,39.94,-0.1755159302
1.58,39.95,-0.1755305939
1.58,39.97,-0.1755450745
1.58,39.99,-0.1755584869
1.59,40,-0.1755714569
1.59,40.02,-0.1755836334
1.59,40.04,-0.1755969543
1.59,40.05,-0.1756102142
1.59,40.07,-0.1756240540
1.59,40.09,-0.1756382141
1.6,40.1,-0.1756525574
1.6,40.12,-0.1756666107
1.6,40.14,-0.1756806335
1.6,40.15,-0.1756941071
1.6,40.17,-0.1757081604
1.61,40.19,-0.1757220001
1.61,40.2,-0.1757361145
1.61,40.22,-0.1757499542
1.61,40.24,-0.1757657318
1.61,40.25,-0.1757812500
1.61,40.27,-0.1757965393
1.62,40.29,-0.1758118439
1.62,40.3,-0.1758266144
1.62,40.32,-0.1758409271
1.62,40.34,-0.1758549957
1.62,40.35,-0.1758690491
1.62,40.37,-0.1758825073
1.63,40.39,-0.1758962097
1.63,40.4,-0.1759105377
1.63,40.42,-0.1759238281
1.63,40.44,-0.1759369049
1.63,40.45,-0.1759501648
1.63,40.47,-0.1759636078
1.63,40.49,-0.1759772491
1.64,40.5,-0.1759910583
1.64,40.52,-0.1760053711
1.64,40.54,-0.1760194244
1.64,40.55,-0.1760335541
1.64,40.57,-0.1760484772
1.64,40.59,-0.1760633698
1.65,40.6,-0.1760777893
1.65,40.62,-0.1760912628
1.65,40.64,-0.1761054688
1.65,40.65,-0.1761207275
1.65,40.67,-0.1761344604
1.66,40.69,-0.1761488342
1.66,40.7,-0.1761639404
1.66,40.72,-0.1761797333
1.66,40.74,-0.1761954651
1.66,40.75,-0.1762107697
1.66,40.77,-0.1762243195
1.67,40.79,-0.1762367249
1.67,40.8,-0.1762498627
1.67,40.82,-0.1762635498
1.67,40.84,-0.1762760315
1.67,40.85,-0.1762884827
1.67,40.87,-0.1763010864
1.68,40.89,-0.1763153381
1.68,40.9,-0.1763309021
1.68,40.92,-0.1763462067
1.68,40.94,-0.1763613586
1.68,40.95,-0.1763760986
1.68,40.97,-0.1763901978
1.68,40.99,-0.1764032440
1.69,41,-0.1764164429
1.69,41.02,-0.1764292908
1.69,41.04,-0.1764416809
1.69,41.05,-0.1764546509
1.69,41.07,-0.1764687042
1.69,41.09,-0.1764817505
1.7,41.1,-0.1764951477
1.7,41.12,-0.1765088959
1.7,41.13,-0.1765216370
1.7,41.15,-0.1765344391
1.7,41.17,-0.1765463867
1.71,41.19,-0.1765584564
1.71,41.2,-0.1765715179
1.71,41.22,-0.1765856323
1.71,41.24,-0.1765998535
1.71,41.25,-0.1766137238
1.71,41.27,-0.1766272736
1.72,41.29,-0.1766404572
1.72,41.3,-0.1766539764
1.72,41.32,-0.1766676331
1.72,41.34,-0.1766800079
1.72,41.35,-0.1766921844
1.72,41.37,-0.1767046204
1.73,41.38,-0.1767167511
1.73,41.4,-0.1767280579
1.73,41.42,-0.1767412109
1.73,41.44,-0.1767532654
1.73,41.45,-0.1767660217
1.73,41.47,-0.1767788239
1.73,41.48,-0.1767927246
1.74,41.5,-0.1768067474
1.74,41.52,-0.1768208313
1.74,41.53,-0.1768348236
1.74,41.55,-0.1768495636
1.74,41.57,-0.1768625336
1.74,41.58,-0.1768754730
1.75,41.6,-0.1768871765
1.75,41.62,-0.1768989410
1.75,41.63,-0.1769108582
1.75,41.65,-0.1769233398
1.75,41.67,-0.1769351196
1.76,41.68,-0.1769459229
1.76,41.7,-0.1769564056
1.76,41.72,-0.1769668121
1.76,41.73,-0.1769768372
1.76,41.75,-0.1769867401
1.76,41.77,-0.1769969482
1.77,41.78,-0.1770069427
1.77,41.8,-0.1770186462
1.77,41.82,-0.1770321655
1.77,41.83,-0.1770473785
1.77,41.85,-0.1770612335
1.77,41.87,-0.1770732269
1.78,41.89,-0.1770851746
1.78,41.9,-0.1770985260
1.78,41.92,-0.1771106567
1.78,41.93,-0.1771232147
1.78,41.95,-0.1771338806
1.78,41.97,-0.1771451416
1.78,41.98,-0.1771560211
1.79,42,-0.1771690521
1.79,42.02,-0.1771826935
1.79,42.03,-0.1771953430
1.79,42.05,-0.1772084656
1.79,42.07,-0.1772229767
1.79,42.09,-0.1772374115
1.8,42.1,-0.1772525635
1.8,42.12,-0.1772675934
1.8,42.14,-0.1772823944
1.8,42.15,-0.1772954254
1.8,42.17,-0.1773077545
1.81,42.19,-0.1773203278
1.81,42.2,-0.1773327484
1.81,42.22,-0.1773448944
1.81,42.23,-0.1773565063
1.81,42.25,-0.1773689270
1.81,42.27,-0.1773800812
1.82,42.29,-0.1773912048
1.82,42.3,-0.1774039154
1.82,42.32,-0.1774170532
1.82,42.34,-0.1774297485
1.82,42.35,-0.1774415436
1.82,42.37,-0.1774528809
1.83,42.39,-0.1774645081
1.83,42.4,-0.1774755707
1.83,42.42,-0.1774861755
1.83,42.44,-0.1774976959
1.83,42.45,-0.1775093994
1.83,42.47,-0.1775212708
1.83,42.48,-0.1775330353
1.84,42.5,-0.1775448914
1.84,42.52,-0.1775576630
1.84,42.53,-0.1775720520
1.84,42.55,-0.1775868988
1.84,42.57,-0.1776021576
1.84,42.58,-0.1776163635
1.85,42.6,-0.1776298370
1.85,42.62,-0.1776427460
1.85,42.64,-0.1776561890
1.85,42.65,-0.1776690979
1.85,42.67,-0.1776806030
1.86,42.68,-0.1776929321
1.86,42.7,-0.1777054901
1.86,42.72,-0.1777195587
1.86,42.73,-0.1777339478
1.86,42.75,-0.1777476044
1.86,42.77,-0.1777612457
1.87,42.78,-0.1777733612
1.87,42.8,-0.1777841034
1.87,42.82,-0.1777951202
1.87,42.83,-0.1778075104
1.87,42.85,-0.1778201447
1.87,42.87,-0.1778340149
1.88,42.88,-0.1778471680
1.88,42.9,-0.1778620911
1.88,42.92,-0.1778771210
1.88,42.93,-0.1778916016
1.88,42.95,-0.1779058838
1.88,42.97,-0.1779202576
1.88,42.98,-0.1779329834
1.89,43,-0.1779448395
1.89,43.02,-0.1779557953
1.89,43.03,-0.1779667969
1.89,43.05,-0.1779780884
1.89,43.07,-0.1779885864
1.89,43.08,-0.1779992981
1.9,43.1,-0.1780103455
1.9,43.12,-0.1780214844
1.9,43.13,-0.1780340729
1.9,43.15,-0.1780468597
1.9,43.17,-0.1780608826
1.91,43.18,-0.1780745697
1.91,43.2,-0.1780864716
1.91,43.22,-0.1780990601
1.91,43.23,-0.1781122284
1.91,43.25,-0.1781241150
1.91,43.27,-0.1781363525
1.92,43.28,-0.1781494751
1.92,43.3,-0.1781621399
1.92,43.32,-0.1781756897
1.92,43.33,-0.1781886444
1.92,43.35,-0.1782008362
1.92,43.37,-0.1782131958
1.93,43.38,-0.1782255096
1.93,43.4,-0.1782389069
1.93,43.42,-0.1782526245
1.93,43.43,-0.1782657318
1.93,43.45,-0.1782795410
1.93,43.47,-0.1782947388
1.93,43.48,-0.1783097839
1.94,43.5,-0.1783244781
1.94,43.52,-0.1783392181
1.94,43.53,-0.1783530731
1.94,43.55,-0.1783651276
1.94,43.57,-0.1783779144
1.94,43.59,-0.1783903503
1.95,43.6,-0.1784029541
1.95,43.62,-0.1784156799
1.95,43.63,-0.1784290924
1.95,43.65,-0.1784415283
1.95,43.67,-0.1784536438
1.96,43.68,-0.1784658356
1.96,43.7,-0.1784776154
1.96,43.72,-0.1784895477
1.96,43.73,-0.1785007782
1.96,43.75,-0.1785110321
1.96,43.77,-0.1785214386
1.97,43.78,-0.1785316162
1.97,43.8,-0.1785441742
1.97,43.82,-0.1785577087
1.97,43.83,-0.1785730743
1.97,43.85,-0.1785890503
1.97,43.87,-0.1786051788
1.98,43.88,-0.1786232605
1.98,43.9,-0.1786403809
1.98,43.92,-0.1786566620
1.98,43.93,-0.1786711884
1.98,43.95,-0.1786835327
1.98,43.97,-0.1786954651
1.98,43.98,-0.1787086639
1.99,44,-0.1787205048
1.99,44.02,-0.1787337189
1.99,44.03,-0.1787478485
1.99,44.05,-0.1787620392
1.99,44.07,-0.1787759247
1.99,44.08,-0.1787896576
2,44.1,-0.1788042603
2,44.12,-0.1788183441
2,44.13,-0.1788319550
2,44.15,-0.1788457336
2,44.17,-0.1788590851
2.01,44.18,-0.1788725281
2.01,44.2,-0.1788860474
2.01,44.22,-0.1789002380
2.01,44.23,-0.1789138336
2.01,44.25,-0.1789267273
2.01,44.27,-0.1789389496
2.02,44.28,-0.1789515991
2.02,44.3,-0.1789655151
2.02,44.32,-0.1789786224
2.02,44.33,-0.1789923859
2.02,44.35,-0.1790072937
2.02,44.37,-0.1790216827
2.03,44.38,-0.1790364838
2.03,44.4,-0.1790517578
2.03,44.42,-0.1790663452
2.03,44.43,-0.1790796356
2.03,44.45,-0.1790922852
2.03,44.47,-0.1791036530
2.03,44.48,-0.1791159515
2.04,44.5,-0.1791286316
2.04,44.52,-0.1791412506
2.04,44.53,-0.1791541290
2.04,44.55,-0.1791660919
2.04,44.57,-0.1791778259
2.04,44.58,-0.1791905670
2.05,44.6,-0.1792032471
2.05,44.62,-0.1792158356
2.05,44.63,-0.1792269745
2.05,44.65,-0.1792382202
2.05,44.67,-0.1792505341
2.06,44.68,-0.1792632446
2.06,44.7,-0.1792757263
2.06,44.72,-0.1792891083
2.06,44.73,-0.1793028717
2.06,44.75,-0.1793167725
2.06,44.77,-0.1793308411
2.07,44.78,-0.1793444519
2.07,44.8,-0.1793587952
2.07,44.82,-0.1793720245
2.07,44.83,-0.1793855133
2.07,44.85,-0.1793976746
2.07,44.87,-0.1794095306
2.08,44.88,-0.1794214630
2.08,44.9,-0.1794325256
2.08,44.92,-0.1794432831
2.08,44.93,-0.1794542389
2.08,44.95,-0.1794655457
2.08,44.97,-0.1794772797
2.08,44.98,-0.1794894409
2.09,45,-0.1795017395
2.09,45.02,-0.1795139923
2.09,45.03,-0.1795262146
2.09,45.05,-0.1795384064
2.09,45.07,-0.1795514069
2.09,45.08,-0.1795633240
2.1,45.1,-0.1795756226
2.1,45.12,-0.1795880127
2.1,45.13,-0.1796003876
2.1,45.15,-0.1796132813
2.1,45.17,-0.1796253510
2.11,45.18,-0.1796378174
2.11,45.2,-0.1796511841
2.11,45.22,-0.1796635132
2.11,45.23,-0.1796756897
2.11,45.25,-0.1796875153
2.11,45.27,-0.1796993866
2.12,45.28,-0.1797117004
2.12,45.3,-0.1797231598
2.12,45.32,-0.1797361298
2.12,45.33,-0.1797496033
2.12,45.35,-0.1797635193
2.12,45.37,-0.1797764893
2.13,45.38,-0.1797889252
2.13,45.4,-0.1798010712
2.13,45.42,-0.1798135529
2.13,45.43,-0.1798260651
2.13,45.45,-0.1798378143
2.13,45.47,-0.1798491516
2.14,45.48,-0.1798601685
2.14,45.5,-0.1798712311
2.14,45.52,-0.1798819122
2.14,45.53,-0.1798937378
2.14,45.55,-0.1799053802
2.14,45.57,-0.1799180756
2.14,45.58,-0.1799315796
2.15,45.6,-0.1799441681
2.15,45.62,-0.1799571838
2.15,45.63,-0.1799699402
2.15,45.65,-0.1799822540
2.15,45.67,-0.1799949799
2.16,45.68,-0.1800069122
2.16,45.7,-0.1800193176
2.16,45.72,-0.1800314026
2.16,45.73,-0.1800427856
2.16,45.75,-0.1800550385
2.16,45.77,-0.1800685120
2.16,45.78,-0.1800813904
2.17,45.8,-0.1800933228
2.17,45.82,-0.1801062775
2.17,45.83,-0.1801183777
2.17,45.85,-0.1801302032
2.17,45.87,-0.1801422272
2.18,45.88,-0.1801554565
2.18,45.9,-0.1801673889
2.18,45.92,-0.1801800385
2.18,45.93,-0.1801926117
2.18,45.95,-0.1802065125
2.18,45.97,-0.1802195435
2.19,45.98,-0.1802330780
2.19,46,-0.1802451630
2.19,46.02,-0.1802580719
2.19,46.03,-0.1802697906
2.19,46.05,-0.1802814941
2.19,46.07,-0.1802920380
2.19,46.08,-0.1803019257
2.2,46.1,-0.1803133087
2.2,46.11,-0.1803246918
2.2,46.13,-0.1803361053
2.2,46.15,-0.1803484344
2.2,46.17,-0.1803619232
2.21,46.18,-0.1803746643
2.21,46.2,-0.1803880768
2.21,46.22,-0.1804012756
2.21,46.23,-0.1804133606
2.21,46.25,-0.1804253540
2.21,46.27,-0.1804371490
2.21,46.28,-0.1804501038
2.22,46.3,-0.1804620209
2.22,46.32,-0.1804727325
2.22,46.33,-0.1804834290
2.22,46.35,-0.1804937134
2.22,46.37,-0.1805034485
2.23,46.38,-0.1805129852
2.23,46.4,-0.1805230865
2.23,46.42,-0.1805339355
2.23,46.43,-0.1805457153
2.23,46.45,-0.1805590515
2.23,46.47,-0.1805733490
2.24,46.48,-0.1805864258
2.24,46.5,-0.1805988007
2.24,46.52,-0.1806111298
2.24,46.53,-0.1806236725
2.24,46.55,-0.1806348419
2.24,46.57,-0.1806443939
2.24,46.58,-0.1806537628
2.25,46.6,-0.1806642761
2.25,46.62,-0.1806764374
2.25,46.63,-0.1806885071
2.25,46.65,-0.1807016449
2.25,46.67,-0.1807145081
2.26,46.68,-0.1807273407
2.26,46.7,-0.1807407837
2.26,46.72,-0.1807538147
2.26,46.73,-0.1807672424
2.26,46.75,-0.1807805939
2.26,46.77,-0.1807929077
2.26,46.78,-0.1808060913
2.27,46.8,-0.1808208466
2.27,46.82,-0.1808350372
2.27,46.83,-0.1808491821
2.27,46.85,-0.1808639221
2.27,46.87,-0.1808774414
2.28,46.88,-0.1808900909
2.28,46.9,-0.1809016571
2.28,46.92,-0.1809125366
2.28,46.93,-0.1809237823
2.28,46.95,-0.1809350586
2.28,46.97,-0.1809471436
2.29,46.98,-0.1809595795
2.29,47,-0.1809718475
2.29,47.02,-0.1809841003
2.29,47.03,-0.1809952698
2.29,47.05,-0.1810053406
2.29,47.07,-0.1810156097
2.29,47.08,-0.1810253754
2.3,47.1,-0.1810355225
2.3,47.12,-0.1810458374
2.3,47.13,-0.1810572357
2.3,47.15,-0.1810702209
2.3,47.17,-0.1810843506
2.31,47.18,-0.1810984344
2.31,47.2,-0.1811126404
2.31,47.22,-0.1811273651
2.31,47.23,-0.1811418152
2.31,47.25,-0.1811575775
2.31,47.27,-0.1811727753
2.31,47.28,-0.1811882629
2.32,47.3,-0.1812017365
2.32,47.32,-0.1812150421
2.32,47.33,-0.1812266541
2.32,47.35,-0.1812367249
2.32,47.37,-0.1812461243
2.33,47.38,-0.1812554321
2.33,47.4,-0.1812651672
2.33,47.42,-0.1812751312
2.33,47.43,-0.1812862091
2.33,47.45,-0.1812981110
2.33,47.47,-0.1813118744
2.34,47.48,-0.1813256683
2.34,47.5,-0.1813399658
2.34,47.52,-0.1813535309
2.34,47.53,-0.1813660736
2.34,47.55,-0.1813770142
2.34,47.57,-0.1813890228
2.34,47.58,-0.1814001617
2.35,47.6,-0.1814117737
2.35,47.62,-0.1814231873
2.35,47.63,-0.1814346466
2.35,47.65,-0.1814460602
2.35,47.67,-0.1814573975
2.36,47.68,-0.1814691772
2.36,47.7,-0.1814806366
2.36,47.72,-0.1814907684
2.36,47.73,-0.1815010529
2.36,47.75,-0.1815115204
2.36,47.77,-0.1815219421
2.36,47.78,-0.1815338287
2.37,47.8,-0.1815461121
2.37,47.82,-0.1815588226
2.37,47.83,-0.1815715942
2.37,47.85,-0.1815838623
2.37,47.87,-0.1815962067
2.38,47.88,-0.1816079254
2.38,47.9,-0.1816194305
2.38,47.92,-0.1816289825
2.38,47.93,-0.1816383362
2.38,47.95,-0.1816488037
2.38,47.97,-0.1816591492
2.39,47.98,-0.1816693878
2.39,48,-0.1816805878
2.39,48.02,-0.1816909485
2.39,48.03,-0.1817009735
2.39,48.05,-0.1817104950
2.39,48.07,-0.1817193604
2.39,48.08,-0.1817292023
2.4,48.1,-0.1817380219
2.4,48.12,-0.1817469482
2.4,48.13,-0.1817559509
2.4,48.15,-0.1817651062
2.4,48.17,-0.1817743530
2.41,48.18,-0.1817841949
2.41,48.2,-0.1817938843
2.41,48.22,-0.1818048096
2.41,48.23,-0.1818162079
2.41,48.25,-0.1818284760
2.41,48.27,-0.1818402100
2.41,48.28,-0.1818526917
2.42,48.3,-0.1818657532
2.42,48.32,-0.1818790741
2.42,48.33,-0.1818916016
2.42,48.35,-0.1819034729
2.42,48.37,-0.1819152069
2.43,48.38,-0.1819275055
2.43,48.4,-0.1819407196
2.43,48.42,-0.1819541473
2.43,48.43,-0.1819676819
2.43,48.45,-0.1819804382
2.43,48.47,-0.1819923706
2.44,48.48,-0.1820030823
2.44,48.5,-0.1820135193
2.44,48.52,-0.1820224762
2.44,48.53,-0.1820300140
2.44,48.55,-0.1820381927
2.44,48.57,-0.1820471497
2.44,48.58,-0.1820576630
2.45,48.6,-0.1820690613
2.45,48.62,-0.1820821381
2.45,48.63,-0.1820968323
2.45,48.65,-0.1821158905
2.45,48.67,-0.1821302338
2.46,48.68,-0.1821439362
2.46,48.7,-0.1821573029
2.46,48.72,-0.1821697540
2.46,48.73,-0.1821830444
2.46,48.75,-0.1821952362
2.46,48.77,-0.1822075348
2.46,48.78,-0.1822197723
2.47,48.8,-0.1822325439
2.47,48.82,-0.1822462006
2.47,48.83,-0.1822597351
2.47,48.85,-0.1822752686
2.47,48.87,-0.1822899628
2.48,48.88,-0.1823029938
2.48,48.9,-0.1823156128
2.48,48.92,-0.1823278961
2.48,48.93,-0.1823399506
2.48,48.95,-0.1823514099
2.48,48.97,-0.1823619995
2.49,48.98,-0.1823719177
2.49,49,-0.1823813324
2.49,49.02,-0.1823909149
2.49,49.03,-0.1824007263
2.49,49.05,-0.1824121552
2.49,49.07,-0.1824236298
2.49,49.08,-0.1824361877
2.5,49.1,-0.1824491272
2.5,49.12,-0.1824632874
2.5,49.13,-0.1824775238
2.5,49.15,-0.1824908295
2.5,49.17,-0.1825041656
2.51,49.18,-0.1825157013
2.51,49.2,-0.1825266266
2.51,49.22,-0.1825372467
2.51,49.23,-0.1825480194
2.51,49.25,-0.1825592346
2.51,49.27,-0.1825707092
2.51,49.28,-0.1825828400
2.52,49.3,-0.1825949707
2.52,49.32,-0.1826073151
2.52,49.33,-0.1826192627
2.52,49.35,-0.1826305237
2.52,49.37,-0.1826406555
2.53,49.38,-0.1826499176
2.53,49.4,-0.1826588440
2.53,49.42,-0.1826672211
2.53,49.43,-0.1826781311
2.53,49.45,-0.1826903992
2.53,49.47,-0.1827008057
2.54,49.48,-0.1827120667
2.54,49.5,-0.1827243958
2.54,49.52,-0.1827376556
2.54,49.53,-0.1827505798
2.54,49.55,-0.1827633362
2.54,49.57,-0.1827759552
2.54,49.58,-0.1827873230
2.55,49.6,-0.1827971191
2.55,49.62,-0.1828061066
2.55,49.63,-0.1828161926
2.55,49.65,-0.1828265533
2.55,49.67,-0.1828361511
2.56,49.68,-0.1828471527
2.56,49.7,-0.1828583984
2.56,49.72,-0.1828705902
2.56,49.73,-0.1828826294
2.56,49.75,-0.1828949738
2.56,49.77,-0.1829076996
2.56,49.78,-0.1829198914
2.57,49.8,-0.1829308167
2.57,49.82,-0.1829413300
2.57,49.83,-0.1829519806
2.57,49.85,-0.1829627075
2.57,49.87,-0.1829723206
2.58,49.88,-0.1829811707
2.58,49.9,-0.1829925690
2.58,49.92,-0.1830050201
2.58,49.93,-0.1830178528
2.58,49.95,-0.1830305328
2.58,49.97,-0.1830442657
2.59,49.98,-0.1830568085
2.59,50,-0.1830694580
2.59,50.02,-0.1830811462
2.59,50.03,-0.1830922852
2.59,50.05,-0.1831038818
2.59,50.07,-0.1831143494
2.59,50.08,-0.1831260376
2.6,50.1,-0.1831388397
2.6,50.12,-0.1831508484
2.6,50.13,-0.1831618195
2.6,50.15,-0.1831737061
2.6,50.17,-0.1831853790
2.61,50.18,-0.1831978760
2.61,50.2,-0.1832112427
2.61,50.22,-0.1832242279
2.61,50.23,-0.1832364655
2.61,50.25,-0.1832481232
2.61,50.27,-0.1832591858
2.61,50.28,-0.1832701721
2.62,50.3,-0.1832813721
2.62,50.32,-0.1832918701
2.62,50.33,-0.1833025513
2.62,50.35,-0.1833134308
2.62,50.37,-0.1833245392
2.63,50.38,-0.1833364258
2.63,50.4,-0.1833490448
2.63,50.42,-0.1833609772
2.63,50.43,-0.1833727264
2.63,50.45,-0.1833844299
2.63,50.47,-0.1833957214
2.64,50.48,-0.1834075470
2.64,50.5,-0.1834190063
2.64,50.52,-0.1834300537
2.64,50.53,-0.1834410858
2.64,50.55,-0.1834513855
2.64,50.57,-0.1834618225
2.64,50.58,-0.1834730225
2.65,50.6,-0.1834848328
2.65,50.62,-0.1834965210
2.65,50.63,-0.1835077515
2.65,50.65,-0.1835188751
2.65,50.67,-0.1835311279
2.66,50.69,-0.1835435028
2.66,50.7,-0.1835557709
2.66,50.72,-0.1835674286
2.66,50.73,-0.1835786438
2.66,50.75,-0.1835883484
2.66,50.77,-0.1835978394
2.66,50.78,-0.1836075592
2.67,50.8,-0.1836176605
2.67,50.82,-0.1836288910
2.67,50.83,-0.1836392365
2.67,50.85,-0.1836496582
2.67,50.87,-0.1836602936
2.68,50.88,-0.1836723633
2.68,50.9,-0.1836844940
2.68,50.92,-0.1836963959
2.68,50.93,-0.1837084656
2.68,50.95,-0.1837201385
2.68,50.97,-0.1837316742
2.69,50.98,-0.1837437439
2.69,51,-0.1837563782
2.69,51.02,-0.1837684021
