Repository: wjbg/Lazarov2025--laser-cobonding-data

__________________________________________________

                DATA PACKAGE FOR 'LASER-INDUCED SURFACE
               MODIFICATION OF C/PEKK FOR CO-BONDING WITH
                                C/EPOXY'
           __________________________________________________


                               2026-05-28

General information
===================

  This data package supports the research presented in the publication
  "Laser-induced surface modification of C/PEKK for co-bonding with
  C/epoxy". The study investigates a laser-based surface treatment
  designed to locally amorphize the surface of Carbon Fiber reinforced
  Polyetherketoneketone (C/PEKK) composites. This modification aims to
  enhance the co-bonding strength with Carbon/epoxy systems by
  suppressing surface crystallinity and promoting better interface
  formation.

  This dataset contains:
  - *Thermal Analysis Data*: DSC and Flash DSC traces used to
     characterize the crystallization kinetics and determine critical
     cooling rates of the C/PEKK composite.
  - *Laser Heating Profiles*: Surface temperature measurements recorded
     via thermal imaging during the static laser heating.
  - *Element Characterization*: SEM-EDX line scans and reference images
     tracking chemical markers (Bromine) to evaluate the depth and
     effect of the laser treatment.
  - *Mechanical Testing*: Load-displacement data from mandrel peel tests
     comparing reference, laser-treated, and treated + annealed coupons
     to quantify bond performance.
  - *Microscopy & Fractography*: High-resolution images (Polarized,
     Ion-beam, and SEM) of the composite microstructure, the bond
     interface, and the resulting fracture surfaces.
  - *Analysis Scripts*: Python scripts and requirements for processing
     the clean data and reproducing the figures in the associated
     publication.


Authors & Affiliations
~~~~~~~~~~~~~~~~~~~~~~

  - Ivaylo Lazarov, University of Twente
  - Liran Katz, ThermoPlastic composites Research Center
  - Joran Geschiere, ThermoPlastic composites Research Center
  - Nick Helthuis, University of Twente
  - Wouter Grouve, University of Twente


Correspondence
~~~~~~~~~~~~~~

  - Wouter Grouve (w.j.b.grouve@utwente.nl)


License
~~~~~~~

  The journal article as well as this dataset are published under a CC
  BY license. See `LICENSE.txt' file in this repository.


Citation
~~~~~~~~

  In case you use this data, please cite the original article:

  ,----
  | @article{Lazarov2026,
  |   author    = {},
  |   title     = {},
  |   journal   = {},
  |   year      = {},
  |   volume    = {},
  |   month     = {},
  |   pages     = {},
  |   issn      = {},
  |   publisher = {}}
  `----

  as well as this dataset:

  ,----
  | @article{Lazarov2026_data,
  |   author    = {Lazarov, I.V. and Katz, L. and Geschiere, I.J. and
  |                Helthuis, N.G.J. and Grouve, W.J.B.},
  |   title     = {Data package for "Laser-induced surface modification of
  |                C/PEKK for co-bonding with C/epoxy"},
  |   year      = {2025},
  |   doi       = {ADD DOI},
  |   publisher = {4TU.ResearchData},
  |   copyright = {CC:BY 4.0}}
  `----


Funding and acknowledgments
~~~~~~~~~~~~~~~~~~~~~~~~~~~

  The authors gratefully acknowledge the financial and technical support
  from the industrial and academic members of the ThermoPlastic
  Composites Research Center (TPRC). We are also particularly grateful
  to dr.ir. Laurent Warnet, who suggested using a laser to reduce the
  surface crystallinity--an idea that ultimately proved crucial in this
  work.

Dataset
=======

  The data is organized in the following folders:
  - `raw': All raw measurement data as well as the original microscopy
    images.
  - `clean': The cleaned data used to generate the graphs in the
    original publication. The data is stored in `CSV' files with clear
    column names.
  - `python': The code used to generate the graphs.
  - `images': The images as used in the original publication.


Differential scanning calorimetry (dsc)
~~~~~~~~~~~~~~~~~~~~~~~~~~~~~~~~~~~~~~~

  The dsc data can be found in the folder `dsc' and is organized in
  three subfolders:
  - `conventional': standard DSC data to determine the critical cooling
    rate
  - `flash-dsc': Flash DSC data to determine the critical cooling rate
  - `laser-sample': dsc trace of surface sample from laser-treated
    laminate

  The `raw' data is provided in the proprietary machine format, while
  the cleaned data is provided as CSV files with clear column names. The
  filenames in the `clean/dsc/conventional' folder are structured as
  follows:

  `SXX-YYK-per-min.csv',

  with `XX' the sample number and `YY' the cooling rate in K/min. The
  `clean/dsc/flash-dsc' filenames are structured as:

  `XXXK-per-s.csv',

  with `XXX' the cooling rate in K/s.


Laser heating
~~~~~~~~~~~~~

  The maximum surface temperature during laser heating, as measured by

File: clean/dsc/flash-dsc/010K-per-s.csv (part 1 of 3)
Sample temperature (C),Heat flow (mW)
70.099,-0.07829
70.101,-0.07831
70.098,-0.07831
70.103,-0.07832
70.101,-0.07832
70.106,-0.0784
70.115,-0.07857
70.124,-0.07863
70.141,-0.07866
70.153,-0.07868
70.175,-0.07871
70.203,-0.07874
70.233,-0.07878
70.262,-0.07895
70.291,-0.0793
70.319,-0.07951
70.357,-0.07973
70.39,-0.08016
70.431,-0.08086
70.468,-0.08142
70.51,-0.0822
70.552,-0.08349
70.592,-0.08488
70.636,-0.08631
70.673,-0.08828
70.717,-0.09059
70.764,-0.09321
70.805,-0.09613
70.853,-0.09935
70.899,-0.10289
70.943,-0.10673
70.992,-0.11089
71.035,-0.11537
71.085,-0.12015
71.131,-0.12524
71.178,-0.13063
71.225,-0.1363
71.273,-0.14244
71.322,-0.14906
71.375,-0.15562
71.423,-0.16233
71.467,-0.16939
71.518,-0.17694
71.566,-0.18465
71.618,-0.19241
71.669,-0.20016
71.713,-0.20788
71.763,-0.21562
71.814,-0.22338
71.865,-0.23089
71.912,-0.23825
71.965,-0.24549
72.013,-0.25272
72.061,-0.25994
72.113,-0.2672
72.161,-0.2746
72.215,-0.28228
72.265,-0.28998
72.309,-0.29762
72.361,-0.30503
72.412,-0.31233
72.461,-0.31953
72.516,-0.32676
72.562,-0.33404
72.614,-0.34105
72.663,-0.34792
72.712,-0.35469
72.763,-0.36127
72.809,-0.36765
72.863,-0.37411
72.914,-0.38056
72.961,-0.38684
73.012,-0.39295
73.063,-0.39906
73.108,-0.40503
73.164,-0.41103
73.215,-0.4169
73.262,-0.4228
73.314,-0.42858
73.362,-0.43438
73.412,-0.44007
73.462,-0.44578
73.511,-0.45137
73.561,-0.45696
73.609,-0.46243
73.66,-0.46799
73.71,-0.47354
73.762,-0.47904
73.812,-0.4845
73.863,-0.48991
73.915,-0.49528
73.964,-0.50061
74.012,-0.50589
74.066,-0.51112
74.114,-0.51632
74.163,-0.52147
74.213,-0.52659
74.262,-0.53167
74.31,-0.53672
74.366,-0.54172
74.412,-0.54669
74.462,-0.55162
74.513,-0.55651
74.559,-0.56136
74.613,-0.56625
74.664,-0.57118
74.711,-0.57594
74.763,-0.58063
74.813,-0.58526
74.864,-0.58984
74.913,-0.59438
74.963,-0.59887
75.011,-0.60331
75.063,-0.60771
75.113,-0.61206
75.167,-0.61637
75.217,-0.62071
75.261,-0.6251
75.313,-0.62932
75.364,-0.63347
75.414,-0.63758
75.463,-0.64159
75.512,-0.64551
75.562,-0.64944
75.613,-0.65324
75.665,-0.65703
75.716,-0.66085
75.759,-0.66456
75.813,-0.66837
75.864,-0.67217
75.912,-0.67594
75.966,-0.67968
76.017,-0.68338
76.068,-0.68706
76.112,-0.69064
76.16,-0.69408
76.214,-0.6975
76.263,-0.70093
76.316,-0.70435
76.361,-0.70775
76.414,-0.71116
76.462,-0.7146
76.511,-0.71789
76.565,-0.72117
76.616,-0.72455
76.661,-0.72794
76.715,-0.7313
76.764,-0.73465
76.815,-0.73802
76.864,-0.74144
76.916,-0.74474
76.965,-0.74804
77.016,-0.75137
77.064,-0.75464
77.115,-0.75793
77.164,-0.7611
77.213,-0.76424
77.262,-0.76736
77.313,-0.77047
77.367,-0.77356
77.413,-0.77659
77.464,-0.77954
77.513,-0.78256
77.561,-0.78552
77.614,-0.7884
77.665,-0.79135
77.714,-0.79429
77.763,-0.79721
77.817,-0.80017
77.868,-0.80317
77.918,-0.80609
77.964,-0.80909
78.015,-0.81206
78.064,-0.81496
78.118,-0.81779
78.167,-0.82065
78.217,-0.82339
78.264,-0.82615
78.311,-0.82897
78.372,-0.83161
78.415,-0.83412
78.469,-0.83671
78.517,-0.83926
78.564,-0.84167
78.618,-0.84404
78.667,-0.84641
78.716,-0.84879
78.767,-0.85117
78.816,-0.85352
78.865,-0.85585
78.917,-0.85815
78.966,-0.8604
79.016,-0.8627
79.064,-0.86505
79.116,-0.86735
79.166,-0.86973
79.212,-0.87213
79.269,-0.87446
79.316,-0.87672
79.367,-0.87904
79.409,-0.88135
79.466,-0.88365
79.517,-0.8859
79.566,-0.88809
79.615,-0.8903
79.667,-0.89248
79.716,-0.89468
79.766,-0.89681
79.814,-0.89894
79.864,-0.9011
79.913,-0.90322
79.962,-0.90535
80.014,-0.90743
80.064,-0.90956
80.116,-0.91168
80.165,-0.91379
80.216,-0.91589
80.268,-0.91802
80.314,-0.92021
80.368,-0.9223
80.416,-0.92435
80.465,-0.92639
80.517,-0.92846
80.564,-0.93062
80.617,-0.93274
80.663,-0.9348
80.717,-0.93691
80.768,-0.939
80.813,-0.94108
80.865,-0.94313
80.918,-0.94517
80.965,-0.9472
81.016,-0.94921
81.065,-0.95114
81.112,-0.95306
81.165,-0.95497
81.213,-0.95687
81.267,-0.95876
81.315,-0.9606
81.365,-0.96237
81.415,-0.96414
81.467,-0.96586
81.519,-0.9676
81.569,-0.96928
81.612,-0.97103
81.667,-0.97279
81.714,-0.97459
81.766,-0.97642
81.813,-0.97817
81.863,-0.97988
81.916,-0.98158
81.967,-0.98329
82.018,-0.98503
82.064,-0.9867
82.116,-0.98836
82.166,-0.99
82.212,-0.9916
82.268,-0.99316
82.32,-0.99473
82.362,-0.99626
82.417,-0.99782
82.463,-0.99931
82.516,-1.00078
82.565,-1.00223
82.612,-1.00369
82.669,-1.00512
82.715,-1.00657
82.767,-1.008
82.82,-1.00946
82.869,-1.01097
82.92,-1.01246
82.967,-1.0139
83.015,-1.0154
83.066,-1.01691
83.116,-1.01842
83.169,-1.01989
83.217,-1.02131
83.264,-1.02278
83.318,-1.02422
83.367,-1.02561
83.418,-1.02705
83.467,-1.02849
83.511,-1.02992
83.564,-1.03134
83.614,-1.03275
83.669,-1.03415
83.716,-1.03554
83.765,-1.03691
83.815,-1.03828
83.866,-1.03965
83.915,-1.041
83.965,-1.04234
84.009,-1.04367
84.068,-1.04499
84.112,-1.0463
84.165,-1.0476
84.212,-1.04889
84.268,-1.05017
84.315,-1.05143
84.363,-1.05269
84.415,-1.05393
84.469,-1.05517
84.51,-1.05642
84.562,-1.05773
84.612,-1.05903
84.663,-1.06031
84.715,-1.06161
84.768,-1.06286
84.818,-1.06409
84.868,-1.0653
84.915,-1.06651
84.97,-1.06771
85.017,-1.0689
85.064,-1.0701
85.114,-1.07132
85.164,-1.07252
85.217,-1.07373
85.267,-1.07492
85.315,-1.07613
85.367,-1.0773
85.414,-1.07845
85.468,-1.07957
85.515,-1.08065
85.563,-1.08175
85.615,-1.08282
85.663,-1.08391
85.715,-1.08493
85.767,-1.08597
85.816,-1.08703
85.87,-1.08802
85.911,-1.08902
85.965,-1.09007
86.014,-1.09112
86.065,-1.09215
86.118,-1.09318
86.163,-1.09419
86.214,-1.0952
86.261,-1.0962
86.315,-1.0972
86.365,-1.0982
86.415,-1.09921
86.465,-1.10021
86.516,-1.10122
86.564,-1.10223
86.613,-1.10324
86.666,-1.10425
86.712,-1.10527
86.765,-1.10627
86.815,-1.10727
86.868,-1.10826
86.916,-1.10923
86.966,-1.11019
87.012,-1.11113
87.064,-1.11205
87.113,-1.11297
87.166,-1.11387
87.219,-1.11476
87.267,-1.11564
87.312,-1.11652
87.363,-1.1174
87.413,-1.11827
87.467,-1.11915
87.518,-1.12003
87.562,-1.1209
87.615,-1.12178
87.666,-1.12265
87.716,-1.12352
87.764,-1.12439
87.815,-1.12526
87.863,-1.12613
87.914,-1.12699
87.97,-1.12785
88.016,-1.1287
88.063,-1.12955
88.113,-1.13039
88.164,-1.13122
88.215,-1.13204
88.263,-1.13285
88.314,-1.13367
88.365,-1.13448
88.412,-1.13529
88.462,-1.1361
88.516,-1.13691
88.565,-1.13772
88.613,-1.13852
88.663,-1.13932
88.714,-1.14011
88.761,-1.14089
88.81,-1.14167
88.866,-1.14244
88.912,-1.14321
88.959,-1.14397
89.017,-1.14473
89.061,-1.14548
89.115,-1.14623
89.163,-1.14698
89.21,-1.14772
89.268,-1.14846
89.312,-1.1492
89.364,-1.14994
89.413,-1.15068
89.46,-1.15142
89.515,-1.15216
89.563,-1.1529
89.613,-1.15363
89.665,-1.15436
89.711,-1.15509
89.763,-1.1558
89.811,-1.15651
89.863,-1.15721
89.914,-1.1579
89.961,-1.15858
90.016,-1.15925
90.066,-1.15991
90.115,-1.16056
90.164,-1.1612
90.208,-1.16184
90.263,-1.16247
90.31,-1.1631
90.358,-1.16373
90.415,-1.16436
90.461,-1.16499
90.512,-1.16562
90.56,-1.16626
90.611,-1.16689
90.664,-1.16752
90.71,-1.16816
90.762,-1.1688
90.811,-1.16944
90.858,-1.17009
90.913,-1.17075
90.961,-1.17141
91.013,-1.17208
91.064,-1.17275
91.109,-1.17342
91.16,-1.17409
91.212,-1.17475
91.264,-1.17539
91.314,-1.17603
91.361,-1.17665
91.411,-1.17726
91.462,-1.17786
91.512,-1.17844
91.565,-1.17901
91.612,-1.17958
91.66,-1.18013
91.708,-1.18068
91.765,-1.18123
91.813,-1.18178
91.863,-1.18233
91.911,-1.18288
91.96,-1.18344
92.013,-1.184
92.063,-1.18457
92.113,-1.18514
92.162,-1.18572
92.211,-1.18629
92.26,-1.18687
92.311,-1.18745
92.359,-1.18802
92.411,-1.1886
92.46,-1.18916
92.508,-1.18973
92.56,-1.19029
92.605,-1.19084
92.66,-1.19139
92.712,-1.19193
92.757,-1.19247
92.811,-1.193
92.861,-1.19352
92.91,-1.19403
92.96,-1.19454
93.009,-1.19504
93.058,-1.19555
93.11,-1.19605
93.161,-1.19655
93.213,-1.19706
93.26,-1.19757
93.31,-1.19807
93.36,-1.19857
93.411,-1.19907
93.46,-1.19957
93.508,-1.20007
93.56,-1.20057
93.604,-1.20108
93.661,-1.2016
93.71,-1.20213
93.759,-1.20266
93.808,-1.20319
93.859,-1.20373
93.908,-1.20425
93.96,-1.20478
94.013,-1.2053
94.057,-1.20581
94.104,-1.20632
94.158,-1.20683
94.21,-1.20732
94.26,-1.20782
94.312,-1.20831
94.361,-1.20879
94.407,-1.20927
94.461,-1.20974
94.513,-1.21021
94.559,-1.21067
94.612,-1.21113
94.657,-1.21159
94.707,-1.21204
94.758,-1.21251
94.81,-1.21298
94.857,-1.21346
94.911,-1.21394
94.96,-1.21443
95.013,-1.21492
95.058,-1.21541
95.108,-1.21591
95.157,-1.2164
95.205,-1.21689
95.259,-1.21738
95.31,-1.21786
95.357,-1.21833
95.406,-1.21879
95.457,-1.21925
95.507,-1.2197
95.558,-1.22013
95.606,-1.22057
95.657,-1.22099
95.703,-1.22142
95.756,-1.22184
95.808,-1.22227
95.857,-1.2227
95.906,-1.22312
95.958,-1.22355
96.007,-1.22398
96.056,-1.22441
96.109,-1.22485
96.158,-1.22528
96.205,-1.22572
96.257,-1.22617
96.306,-1.22661
96.358,-1.22706
96.408,-1.2275
96.458,-1.22794
96.506,-1.22839
96.556,-1.22883
96.606,-1.22926
96.657,-1.22969
96.707,-1.23011
96.759,-1.23052
96.807,-1.23094
96.859,-1.23134
96.905,-1.23174
96.957,-1.23214
97.004,-1.23254
97.057,-1.23293
97.105,-1.23331
97.156,-1.23369
97.205,-1.23406
97.255,-1.23442
97.307,-1.23479
97.356,-1.23516
97.399,-1.23554
97.456,-1.23592
97.505,-1.2363
97.554,-1.23669
97.606,-1.23707
97.652,-1.23746
97.706,-1.23785
97.755,-1.23823
97.802,-1.23862
97.854,-1.23901
97.904,-1.2394
97.953,-1.23979
98.006,-1.24017
98.056,-1.24056
98.105,-1.24094
98.152,-1.24131
98.202,-1.24168
98.257,-1.24206
98.302,-1.24243
98.357,-1.24281
98.403,-1.24319
98.451,-1.24356
98.504,-1.24393
98.549,-1.24429
98.606,-1.24464
98.652,-1.24498
98.702,-1.24532
98.754,-1.24565
98.804,-1.24597
98.854,-1.2463
98.902,-1.24662
98.95,-1.24693
99.004,-1.24724
99.053,-1.24755
99.104,-1.24786
99.156,-1.24817
99.204,-1.24848
99.252,-1.2488
99.299,-1.24913
99.349,-1.24946
99.405,-1.2498
99.452,-1.25014
99.505,-1.2505
99.555,-1.25086
99.602,-1.25123
99.652,-1.25159
99.701,-1.25195
99.751,-1.25231
99.799,-1.25267
99.856,-1.25303
99.902,-1.25338
99.951,-1.25373
100.004,-1.25407
100.051,-1.25441
100.102,-1.25474
100.152,-1.25507
100.202,-1.25539
100.252,-1.25572
100.301,-1.25605
100.351,-1.25638
100.401,-1.25672
100.452,-1.25706
100.499,-1.2574
100.549,-1.25775
100.6,-1.25809
100.65,-1.25842
100.702,-1.25875
100.753,-1.25906
100.804,-1.25937
100.853,-1.25967
100.903,-1.25996
100.951,-1.26024
101.003,-1.26052
101.051,-1.26079
101.101,-1.26107
101.15,-1.26134
101.201,-1.26162
101.252,-1.2619
101.301,-1.26219
101.352,-1.26248
101.403,-1.26278
101.447,-1.26308
101.503,-1.26338
101.55,-1.26368
101.601,-1.26398
101.65,-1.26428
101.698,-1.26459
101.751,-1.26489
101.801,-1.26519
101.851,-1.2655
101.899,-1.2658
101.947,-1.2661
102.0,-1.2664
102.051,-1.26671
102.101,-1.26702
102.148,-1.26734
102.198,-1.26765
102.252,-1.26796
102.302,-1.26826
102.352,-1.26856
102.403,-1.26885
102.454,-1.26914
102.497,-1.26942
102.546,-1.26971
102.601,-1.26999
102.652,-1.27028
102.701,-1.27056
102.746,-1.27085
102.798,-1.27113
102.845,-1.27142
102.898,-1.2717
102.949,-1.27199
103.0,-1.27228
103.05,-1.27257
103.097,-1.27287
103.152,-1.27317
103.199,-1.27347
103.247,-1.27377
103.298,-1.27408
103.347,-1.27438
103.395,-1.27468
103.452,-1.27498
103.499,-1.27529
103.547,-1.27559
103.599,-1.27589
103.649,-1.27619
103.697,-1.27649
103.746,-1.27679
103.8,-1.27709
103.846,-1.27739
103.896,-1.2777
103.949,-1.27801
103.998,-1.27833
104.048,-1.27865
104.095,-1.27897
104.146,-1.27929
104.2,-1.2796
104.246,-1.27992
104.3,-1.28022
104.349,-1.28052
104.397,-1.2808
104.445,-1.28108
104.497,-1.28135
104.55,-1.28161
104.595,-1.28187
104.648,-1.28213
104.697,-1.28238
104.744,-1.28264
104.796,-1.2829
104.85,-1.28316
104.897,-1.28343
104.947,-1.2837
104.995,-1.28397
105.046,-1.28425
105.095,-1.28453
105.151,-1.28481
105.199,-1.28509
105.244,-1.28537
105.298,-1.28565
105.346,-1.28593
105.398,-1.2862
105.446,-1.28647
105.495,-1.28674
105.547,-1.28701
105.596,-1.28728
105.643,-1.28756
105.698,-1.28784
105.746,-1.28812
105.797,-1.28841
105.848,-1.28869
105.896,-1.28898
105.95,-1.28927
105.997,-1.28956
106.045,-1.28985
106.097,-1.29013
106.145,-1.29041
106.196,-1.29068
106.246,-1.29095
106.296,-1.29122
106.344,-1.29149
106.391,-1.29177
106.446,-1.29204
106.497,-1.29232
106.544,-1.2926
106.596,-1.29288
106.644,-1.29316
106.696,-1.29343
106.747,-1.29371
106.799,-1.29399
106.842,-1.29426
106.895,-1.29454
106.945,-1.29481
107.0,-1.29508
107.045,-1.29535
107.097,-1.29562
107.144,-1.29589
107.195,-1.29616
107.244,-1.29643
107.292,-1.29669
107.346,-1.29696
107.395,-1.29723
107.447,-1.29749
107.496,-1.29775
107.544,-1.298
107.595,-1.29824
107.642,-1.29848
107.688,-1.29872
107.74,-1.29895
107.795,-1.29918
107.843,-1.2994
107.894,-1.29962
107.945,-1.29984
107.991,-1.30005
108.043,-1.30025
108.091,-1.30045
108.146,-1.30065
108.191,-1.30084
108.239,-1.30104
108.289,-1.30124
108.341,-1.30144
108.397,-1.30165
108.445,-1.30186
108.491,-1.30208
108.544,-1.3023
108.591,-1.30253
108.643,-1.30276
108.694,-1.30299
108.743,-1.30323
108.788,-1.30347
108.842,-1.30371
108.891,-1.30394
108.943,-1.30418
108.994,-1.3044
109.039,-1.30462
109.092,-1.30484
109.143,-1.30506
109.194,-1.30527
109.247,-1.30549
109.293,-1.30571
109.344,-1.30594
109.391,-1.30617
109.44,-1.3064
109.493,-1.30663
109.541,-1.30687
109.592,-1.30711
109.638,-1.30735
109.691,-1.30759
109.742,-1.30783
109.794,-1.30806
109.843,-1.30829
109.891,-1.30852
109.943,-1.30875
109.992,-1.30897
110.044,-1.3092
110.092,-1.30942
110.138,-1.30964
110.191,-1.30986
110.241,-1.31008
110.288,-1.31031
110.34,-1.31053
110.391,-1.31076
110.439,-1.31098
110.49,-1.31121
110.54,-1.31144
110.591,-1.31167
110.642,-1.3119
110.69,-1.31213
110.737,-1.31236
110.788,-1.31259
110.843,-1.31282
110.887,-1.31305
110.938,-1.31328
110.991,-1.31352
111.035,-1.31375
111.087,-1.31399
111.139,-1.31423
111.188,-1.31446
111.238,-1.31469
111.287,-1.31491
111.34,-1.31512
111.391,-1.31533
111.441,-1.31554
111.49,-1.31575
111.539,-1.31596
111.59,-1.31618
111.64,-1.31639
111.686,-1.31662
111.74,-1.31684
111.789,-1.31707
111.835,-1.31729
111.888,-1.31752
111.937,-1.31775
111.99,-1.31798
112.037,-1.31821
112.086,-1.31844
112.137,-1.31867
112.189,-1.3189
112.242,-1.31913
112.287,-1.31937
112.339,-1.3196
112.385,-1.31984
112.434,-1.32008
112.487,-1.32032
112.536,-1.32056
112.586,-1.32081
112.638,-1.32106
112.684,-1.32132
112.742,-1.32158
112.785,-1.32185
112.838,-1.32212
112.884,-1.3224
112.936,-1.32268
112.988,-1.32297
113.038,-1.32326
113.087,-1.32355
113.135,-1.32384
113.185,-1.32413
113.235,-1.32441
113.285,-1.32469
113.336,-1.32496
113.387,-1.32523
113.432,-1.32549
113.485,-1.32575
113.54,-1.32601
113.586,-1.32627
113.639,-1.32652
113.686,-1.32678
113.737,-1.32704
113.788,-1.3273
113.837,-1.32755
113.889,-1.32781
113.933,-1.32806
113.984,-1.32832
114.037,-1.32857
114.086,-1.32882
114.137,-1.32906
114.185,-1.3293
114.232,-1.32954
114.285,-1.32976
114.331,-1.32999
114.391,-1.33021
114.433,-1.33042
114.486,-1.33064
114.536,-1.33085
114.585,-1.33107
114.638,-1.33129
114.682,-1.33152
114.735,-1.33176
114.783,-1.332
114.834,-1.33225
114.883,-1.33251
114.933,-1.33277
114.988,-1.33304
115.032,-1.33331
115.081,-1.33358
115.131,-1.33385
115.186,-1.33411
115.236,-1.33438
115.286,-1.33464
115.332,-1.33489
115.389,-1.33514
115.436,-1.33539
115.482,-1.33562
115.534,-1.33586
115.584,-1.33609
115.634,-1.33632
115.684,-1.33655
115.733,-1.33679
115.781,-1.33702
115.834,-1.33725
115.88,-1.33748
115.935,-1.33771
115.982,-1.33793
116.036,-1.33816
116.081,-1.33837
116.131,-1.33858
116.179,-1.33878
116.229,-1.33899
116.278,-1.3392
116.332,-1.33941
116.384,-1.33963
116.43,-1.33985
116.482,-1.34008
116.534,-1.34031
116.587,-1.34054
116.635,-1.34078
116.683,-1.34102
116.734,-1.34126
116.785,-1.3415
116.835,-1.34174
116.885,-1.34199
116.933,-1.34224
116.981,-1.34249
117.031,-1.34274
117.081,-1.34299
117.133,-1.34324
117.181,-1.34349
117.231,-1.34374
117.28,-1.34398
117.333,-1.34423
117.383,-1.34448
117.433,-1.34472
117.481,-1.34497
117.533,-1.34521
117.578,-1.34546
117.632,-1.3457
117.681,-1.34594
117.73,-1.34618
117.781,-1.34641
117.831,-1.34663
117.884,-1.34686
117.929,-1.34707
117.978,-1.34729
118.035,-1.34749
118.08,-1.3477
118.13,-1.34789
118.184,-1.34809
118.232,-1.34829
118.286,-1.34848
118.33,-1.34868
118.381,-1.34888
118.433,-1.34908
118.482,-1.34928
118.534,-1.34949
118.581,-1.34969
118.628,-1.34989
118.681,-1.3501
118.735,-1.3503
118.782,-1.35051
118.83,-1.35072
118.881,-1.35094
118.934,-1.35116
118.983,-1.35139
119.031,-1.35161
119.082,-1.35184
119.129,-1.35208
119.181,-1.35231
119.233,-1.35255
119.282,-1.35279
119.336,-1.35303
119.381,-1.35328
119.432,-1.35352
119.484,-1.35376
119.535,-1.354
119.579,-1.35423
119.633,-1.35446
119.683,-1.35468
119.731,-1.35489
119.782,-1.35509
119.835,-1.35529
119.881,-1.35548
119.932,-1.35567
119.98,-1.35585
120.03,-1.35603
120.08,-1.35621
120.131,-1.35638
120.179,-1.35655
120.23,-1.35672
120.277,-1.35689
120.324,-1.35706
120.376,-1.35723
120.428,-1.35741
120.478,-1.3576
120.523,-1.3578
120.577,-1.358
120.624,-1.35822
120.678,-1.35846
120.726,-1.3587
120.776,-1.35896
120.829,-1.35922
120.88,-1.35948
120.931,-1.35974
120.978,-1.36001
121.029,-1.36028
121.08,-1.36055
121.125,-1.36082
121.183,-1.36108
121.228,-1.36133
121.279,-1.36158
121.33,-1.36181
121.378,-1.36204
121.429,-1.36225
121.48,-1.36246
121.532,-1.36266
121.581,-1.36286
121.629,-1.36306
121.679,-1.36326
121.734,-1.36346
121.779,-1.36366
121.83,-1.36387
121.879,-1.36408
121.928,-1.36429
121.979,-1.3645
122.029,-1.36471
122.081,-1.36493
122.128,-1.36514
122.178,-1.36534
122.229,-1.36554
122.28,-1.36575
122.331,-1.36595
122.377,-1.36615
122.428,-1.36635
122.479,-1.36655
122.523,-1.36675
122.583,-1.36695
122.627,-1.36716
122.674,-1.36737
122.727,-1.36759
122.777,-1.3678
122.829,-1.36802
122.88,-1.36824
122.926,-1.36846
122.972,-1.36868
123.026,-1.36891
123.078,-1.36915
123.126,-1.36938
123.176,-1.36962
123.227,-1.36986
123.276,-1.3701
123.327,-1.37033
123.373,-1.37056
123.424,-1.37077
123.475,-1.37097
123.523,-1.37117
123.575,-1.37135
123.624,-1.37152
123.677,-1.3717
123.728,-1.37186
123.773,-1.37203
123.825,-1.3722
123.876,-1.37236
123.925,-1.37253
123.976,-1.3727
124.027,-1.37288
124.073,-1.37307
124.122,-1.37326
124.174,-1.37346
124.225,-1.37367
124.274,-1.37389
124.325,-1.3741
124.373,-1.37432
124.426,-1.37453
124.476,-1.37475
124.523,-1.37496
124.573,-1.37517
124.623,-1.37538
124.67,-1.37559
124.724,-1.37579
124.773,-1.37599
124.822,-1.37619
124.872,-1.3764
124.92,-1.37661
124.973,-1.37682
125.021,-1.37704
125.072,-1.37727
125.123,-1.37749
125.172,-1.37773
125.224,-1.37797
125.27,-1.37821
125.326,-1.37846
125.374,-1.37871
125.421,-1.37897
125.474,-1.37923
125.525,-1.37948
125.577,-1.37973
125.625,-1.37996
125.673,-1.38019
125.725,-1.38041
125.772,-1.38062
125.822,-1.38083
125.872,-1.38103
125.921,-1.38122
125.973,-1.38142
126.021,-1.38161
126.072,-1.38181
126.124,-1.38201
126.173,-1.38223
126.224,-1.38245
126.269,-1.38268
126.321,-1.38292
126.374,-1.38317
126.421,-1.38343
126.474,-1.38368
126.522,-1.38394
126.57,-1.38419
126.626,-1.38443
126.674,-1.38466
126.722,-1.38489
126.77,-1.3851
126.821,-1.3853
126.873,-1.38549
126.921,-1.38568
126.974,-1.38587
127.023,-1.38605
127.072,-1.38624
127.124,-1.38642
127.174,-1.38661
127.224,-1.38679
127.272,-1.38697
127.319,-1.38716
127.372,-1.38733
127.42,-1.38751
127.47,-1.38768
127.52,-1.38786
127.57,-1.38803
127.619,-1.38821
127.671,-1.38839
127.721,-1.38857
127.768,-1.38876
127.82,-1.38895
127.87,-1.38915
127.923,-1.38935
127.971,-1.38956
128.021,-1.38977
128.073,-1.38999
128.121,-1.39022
128.169,-1.39045
128.222,-1.39068
128.273,-1.39092
128.322,-1.39116
128.369,-1.3914
128.421,-1.39165
128.471,-1.39191
128.52,-1.39216
128.569,-1.39241
128.621,-1.39265
128.671,-1.39289
128.716,-1.39312
128.769,-1.39334
128.817,-1.39356
128.869,-1.39377
128.917,-1.39397
128.97,-1.39417
129.015,-1.39437
129.067,-1.39456
129.12,-1.39475
129.168,-1.39494
129.217,-1.39513
129.271,-1.39532
129.315,-1.39551
129.374,-1.39571
129.415,-1.39591
129.466,-1.39611
129.516,-1.39632
129.569,-1.39653
129.618,-1.39674
129.665,-1.39695
129.72,-1.39717
129.766,-1.39738
129.817,-1.3976
129.871,-1.39782
129.922,-1.39804
129.971,-1.39828
130.018,-1.39851
130.067,-1.39876
130.118,-1.399
130.168,-1.39924
130.223,-1.39947
130.269,-1.39971
130.315,-1.39994
130.367,-1.40016
130.417,-1.40037
130.465,-1.40058
130.52,-1.40078
130.566,-1.40097
130.618,-1.40115
130.665,-1.40134
130.722,-1.40153
130.769,-1.40173
130.818,-1.40193
130.868,-1.40214
130.917,-1.40235
130.97,-1.40257
131.018,-1.40279
131.067,-1.403
131.121,-1.40322
131.167,-1.40343
131.216,-1.40363
131.268,-1.40382
131.315,-1.40399
131.364,-1.40416
131.416,-1.40432
131.465,-1.40447
131.517,-1.40463
131.567,-1.4048
131.615,-1.40497
131.665,-1.40516
131.714,-1.40536
131.768,-1.40557
131.814,-1.40579
131.867,-1.40601
131.916,-1.40624
131.965,-1.40648
132.019,-1.40672
132.068,-1.40696
132.113,-1.4072
132.166,-1.40745
132.214,-1.4077
132.263,-1.40795
132.314,-1.4082
132.366,-1.40846
132.419,-1.40871
132.462,-1.40896
132.515,-1.40921
132.564,-1.40945
132.617,-1.40969
132.666,-1.40991
132.713,-1.41014
132.763,-1.41036
132.814,-1.41058
132.871,-1.41079
132.917,-1.411
132.963,-1.41121
133.014,-1.41142
133.059,-1.41162
133.112,-1.41182
133.165,-1.41202
133.214,-1.41221
133.267,-1.4124
133.311,-1.41259
133.363,-1.41278
133.414,-1.41297
133.462,-1.41317
133.515,-1.41337
133.562,-1.41357
133.614,-1.41378
133.664,-1.414
133.715,-1.41423
133.766,-1.41446
133.813,-1.41469
133.864,-1.41493
133.915,-1.41517
133.963,-1.41542
134.013,-1.41566
134.062,-1.41589
134.112,-1.41613
134.164,-1.41636
134.211,-1.41658
134.261,-1.4168
134.314,-1.41701
134.359,-1.41721
134.41,-1.4174
134.46,-1.41758
134.513,-1.41776
134.563,-1.41793
134.612,-1.4181
134.662,-1.41827
134.711,-1.41844
134.766,-1.41861
134.812,-1.41879
134.861,-1.41896
134.912,-1.41913
134.961,-1.4193
135.012,-1.41947
135.065,-1.41964
135.113,-1.41981
135.161,-1.41999
135.213,-1.42016
135.263,-1.42035
135.313,-1.42053
135.361,-1.42072
135.411,-1.4209
135.459,-1.42109
135.511,-1.42128
135.56,-1.42147
135.609,-1.42166
135.663,-1.42185
135.711,-1.42203
135.76,-1.4222
135.816,-1.42237
135.86,-1.42254
135.913,-1.42271
135.96,-1.42288
136.006,-1.42305
136.061,-1.42322
136.111,-1.4234
136.161,-1.42359
136.211,-1.42378
136.259,-1.42399
136.309,-1.4242
136.357,-1.42444
136.414,-1.42468
136.46,-1.42493
136.51,-1.42518
136.558,-1.42543
136.608,-1.42567
136.662,-1.42591
136.709,-1.42615
136.759,-1.42638
136.811,-1.4266
136.862,-1.42682
136.911,-1.42704
136.963,-1.42724
137.013,-1.42744
137.059,-1.42764
137.107,-1.42784
137.16,-1.42804
137.21,-1.42824
137.259,-1.42844
137.306,-1.42864
137.358,-1.42884
137.411,-1.42905
137.458,-1.42925
137.513,-1.42946
137.559,-1.42967
137.609,-1.42988
137.659,-1.43008
137.707,-1.43028
137.759,-1.43046
137.814,-1.43064
137.861,-1.4308
137.911,-1.43095
137.963,-1.43109
138.011,-1.43123
138.059,-1.43137
138.108,-1.43151
138.159,-1.43166
138.209,-1.43183
138.261,-1.43201
138.308,-1.43221
138.358,-1.43243
138.408,-1.43265
138.458,-1.43289
138.508,-1.43312
138.56,-1.43336
138.606,-1.4336
138.658,-1.43382
138.708,-1.43404
138.758,-1.43425
138.81,-1.43444
138.859,-1.43463
138.911,-1.4348
138.957,-1.43497
139.004,-1.43513
139.059,-1.43529
139.109,-1.43545
139.16,-1.43562
139.207,-1.43579
139.257,-1.43597
139.311,-1.43616
139.358,-1.43636
139.408,-1.43657
139.459,-1.43679
139.504,-1.43702
139.556,-1.43726
139.605,-1.43749
139.658,-1.43772
139.707,-1.43795
139.756,-1.43818
139.807,-1.4384
139.855,-1.43862
139.908,-1.43883
139.96,-1.43903
140.007,-1.43924
140.057,-1.43944
140.107,-1.43965
140.156,-1.43985
140.206,-1.44005
140.256,-1.44025
140.308,-1.44045
140.358,-1.44065
140.411,-1.44085
140.457,-1.44106
140.505,-1.44126
140.555,-1.44148
140.606,-1.4417
140.657,-1.44192
140.705,-1.44216
140.756,-1.4424
140.803,-1.44265
140.856,-1.4429
140.907,-1.44315
140.955,-1.44339
141.003,-1.44363
141.056,-1.44386
141.107,-1.44409
141.155,-1.44432
141.206,-1.44453
141.254,-1.44473
141.305,-1.44492
141.355,-1.4451
141.403,-1.44528
141.455,-1.44544
141.505,-1.44561
141.553,-1.44577
141.607,-1.44593
141.652,-1.44609
141.703,-1.44626
141.75,-1.44644
141.807,-1.44662
141.854,-1.44681
141.906,-1.44701
141.957,-1.44721
142.004,-1.44742
142.056,-1.44762
142.105,-1.44782
142.154,-1.44802
142.205,-1.44821
142.253,-1.44841
142.305,-1.4486
142.353,-1.4488
142.405,-1.44899
142.454,-1.44918
142.502,-1.44938
142.553,-1.44958
142.601,-1.44979
142.653,-1.45001
142.707,-1.45024
142.752,-1.45048
142.804,-1.45072
142.85,-1.45097
142.904,-1.45123
142.956,-1.45148
143.001,-1.45173
143.051,-1.45198
143.106,-1.45221
143.152,-1.45242
143.203,-1.45262
143.254,-1.45281
143.304,-1.45298
143.352,-1.45314
143.401,-1.4533
143.456,-1.45346
143.503,-1.45361
143.551,-1.45378
143.6,-1.45395
143.651,-1.45414
143.702,-1.45433
143.753,-1.45454
143.802,-1.45476
143.85,-1.45499
143.9,-1.45524
143.955,-1.45549
144.004,-1.45575
144.052,-1.456
144.102,-1.45625
144.15,-1.4565
144.203,-1.45674
144.251,-1.45698
144.304,-1.45721
144.354,-1.45743
144.4,-1.45766
144.453,-1.45787
144.501,-1.45808
144.553,-1.45829
144.601,-1.45849
144.652,-1.45868
144.7,-1.45886
144.75,-1.45904
144.803,-1.45921
144.852,-1.45938
144.9,-1.45955
144.948,-1.45972
144.998,-1.45988
145.051,-1.46005
145.101,-1.46021
145.151,-1.46038
145.202,-1.46055
145.251,-1.46073
145.302,-1.46091
145.354,-1.46109
145.401,-1.46128
145.453,-1.46147
145.501,-1.46167
145.55,-1.46187
145.604,-1.46207
145.649,-1.46228
145.7,-1.46249
145.749,-1.4627
145.802,-1.46292
145.849,-1.46313
145.898,-1.46334
145.954,-1.46355
146.001,-1.46376
146.05,-1.46397
146.1,-1.46417
146.15,-1.46438
146.201,-1.46459
146.247,-1.4648
146.298,-1.46501
146.346,-1.46523
146.401,-1.46544
146.451,-1.46565
146.501,-1.46585
146.551,-1.46606
146.602,-1.46625
146.648,-1.46644
146.703,-1.46663
146.75,-1.46681
146.795,-1.46699
146.848,-1.46717
146.899,-1.46735
146.951,-1.46753
146.999,-1.46772
147.048,-1.46792
147.099,-1.46813
147.146,-1.46834
147.201,-1.46854
147.248,-1.46874
147.299,-1.46894
147.349,-1.46914
147.397,-1.46933
147.449,-1.46953
147.496,-1.46972
147.548,-1.4699
147.6,-1.47009
147.647,-1.47028
147.699,-1.47046
147.748,-1.47065
147.797,-1.47084
147.848,-1.47103
147.893,-1.47123
147.949,-1.47142
147.996,-1.47162
148.048,-1.47182
148.1,-1.47203
148.147,-1.47223
148.197,-1.47244
148.245,-1.47266
148.296,-1.47287
148.347,-1.47309
148.401,-1.4733
148.448,-1.47351
148.498,-1.47372
148.545,-1.47393
148.601,-1.47414
148.652,-1.47434
148.698,-1.47453
148.747,-1.47471
148.798,-1.47488
148.85,-1.47504
148.896,-1.4752
148.948,-1.47535
148.997,-1.4755
149.047,-1.47565
149.097,-1.4758
149.144,-1.47595
149.197,-1.47611
149.245,-1.47628
149.294,-1.47646
149.346,-1.47665
149.397,-1.47685
149.446,-1.47707
149.497,-1.4773
149.545,-1.47754
149.596,-1.4778
149.645,-1.47806
149.698,-1.47832
149.744,-1.47859
149.795,-1.47885
149.844,-1.47911
149.897,-1.47937
149.946,-1.47961
149.995,-1.47985
150.049,-1.48008
150.094,-1.48031
150.145,-1.48053
150.197,-1.48074
150.243,-1.48094
150.296,-1.48114
150.345,-1.48133
150.393,-1.48151
150.444,-1.48168
150.497,-1.48184
150.545,-1.48198
150.593,-1.48212
150.645,-1.48226
150.696,-1.48239
150.745,-1.48252
150.796,-1.48266
150.847,-1.48282
150.894,-1.48299
150.944,-1.48317
150.993,-1.48336
151.041,-1.48356
151.096,-1.48376
151.145,-1.48395
151.194,-1.48415
151.245,-1.48433
151.296,-1.48451
151.345,-1.48469
151.395,-1.48486
151.446,-1.48502
151.497,-1.48519
151.542,-1.48535
151.594,-1.48553
151.642,-1.48571
151.692,-1.4859
151.744,-1.4861
151.793,-1.48631
151.843,-1.48653
151.896,-1.48676
151.945,-1.48698
151.991,-1.48721
152.04,-1.48743
152.094,-1.48766
152.146,-1.48788
152.195,-1.48811
152.241,-1.48834
152.294,-1.48857
152.343,-1.48879
152.392,-1.48901
152.446,-1.48922
152.492,-1.48943
152.542,-1.48963
152.593,-1.48982
152.64,-1.49001
152.696,-1.4902
152.742,-1.49039
152.794,-1.49057
152.841,-1.49076
152.889,-1.49095
152.942,-1.49114
152.991,-1.49133
153.041,-1.49153
153.095,-1.49173
153.141,-1.49194
153.191,-1.49215
153.244,-1.49235
153.29,-1.49256
153.342,-1.49276
153.391,-1.49296
153.44,-1.49316
153.492,-1.49337
153.54,-1.49357
153.593,-1.49377
153.642,-1.49398
153.692,-1.4942
153.738,-1.49442
153.793,-1.49464
153.845,-1.49486
153.89,-1.4951
153.935,-1.49533
153.993,-1.49557
154.042,-1.4958
154.093,-1.49604
154.139,-1.49627
154.189,-1.49649
154.241,-1.4967
154.29,-1.4969
154.342,-1.49709
154.392,-1.49726
154.439,-1.49741
154.493,-1.49756
154.539,-1.4977
154.596,-1.49784
154.64,-1.49797
154.689,-1.49811
154.742,-1.49825
154.793,-1.49839
154.843,-1.49855
154.89,-1.49871
154.941,-1.49888
154.99,-1.49906
155.036,-1.49925
155.089,-1.49946
155.143,-1.49967
155.19,-1.49989
155.239,-1.50013
155.285,-1.50037
155.336,-1.50062
155.393,-1.50088
155.442,-1.50114
155.486,-1.50141
155.538,-1.50167
155.589,-1.50193
155.642,-1.50217
155.688,-1.50241
155.737,-1.50262
155.785,-1.50282
155.839,-1.50301
155.887,-1.50318
155.938,-1.50335
155.988,-1.50351
156.037,-1.50368
156.091,-1.50386
156.138,-1.50405
156.188,-1.50425
156.242,-1.50447
156.29,-1.5047
156.338,-1.50493
156.386,-1.50518
156.437,-1.50543
156.49,-1.50567
156.54,-1.50591
156.59,-1.50614
156.64,-1.50635
156.688,-1.50655
156.738,-1.50674
156.789,-1.50691
156.838,-1.50708
156.889,-1.50724
156.937,-1.5074
156.995,-1.50755
157.041,-1.50771
157.091,-1.50787
157.137,-1.50803
157.187,-1.5082
157.239,-1.50838
157.288,-1.50856
157.336,-1.50875
157.386,-1.50894
157.436,-1.50914
157.488,-1.50933
157.537,-1.50954
157.589,-1.50974
157.636,-1.50995
157.687,-1.51016
157.736,-1.51036
157.787,-1.51056
157.837,-1.51076
157.89,-1.51096
157.934,-1.51115
157.984,-1.51134
158.033,-1.51152
158.085,-1.5117
158.14,-1.51188
158.185,-1.51206
158.235,-1.51224
158.287,-1.51243
158.337,-1.51263
158.385,-1.51283
158.434,-1.51304
158.483,-1.51325
158.535,-1.51345
158.583,-1.51366
158.635,-1.51385
158.684,-1.51404
158.736,-1.51423
158.785,-1.5144
158.837,-1.51457
158.888,-1.51473
158.936,-1.51488
158.985,-1.51503
159.034,-1.51518
159.088,-1.51532
159.139,-1.51547
159.187,-1.51562
159.239,-1.51579
159.287,-1.51597
159.334,-1.51616
159.385,-1.51636
159.431,-1.51658
159.489,-1.51681
159.534,-1.51704
159.583,-1.51728
159.634,-1.51751
159.687,-1.51775
159.738,-1.51798
159.787,-1.51821
159.834,-1.51843
159.886,-1.51865
159.932,-1.51885
159.987,-1.51905
160.035,-1.51923
160.087,-1.5194
160.134,-1.51956
160.183,-1.51971
160.236,-1.51986
160.284,-1.52
160.335,-1.52014
160.384,-1.52028
160.434,-1.52042
160.483,-1.52057
160.538,-1.52072
160.583,-1.52089
160.638,-1.52107
160.682,-1.52126
160.733,-1.52147
160.782,-1.52168
160.833,-1.5219
160.884,-1.52211
160.935,-1.52233
160.981,-1.52254
161.032,-1.52275
161.084,-1.52294
161.136,-1.52313
161.182,-1.52331
161.236,-1.52348
161.282,-1.52364
161.333,-1.5238
161.385,-1.52395
161.433,-1.52411
161.486,-1.52427
161.534,-1.52445
161.584,-1.52463
161.632,-1.52483
161.686,-1.52505
161.734,-1.52527
161.781,-1.52551
161.828,-1.52575
161.883,-1.526
161.934,-1.52625
161.984,-1.52649
162.03,-1.52673
162.083,-1.52695
162.132,-1.52715
162.179,-1.52734
162.235,-1.52752
162.283,-1.52768
162.331,-1.52783
162.381,-1.52797
162.431,-1.52811
162.483,-1.52825
162.534,-1.52839
162.582,-1.52854
162.633,-1.52869
162.678,-1.52886
162.735,-1.52903
162.782,-1.52922
162.83,-1.52942
162.883,-1.52962
162.932,-1.52983
162.983,-1.53005
163.034,-1.53027
163.078,-1.53049
163.133,-1.5307
163.179,-1.53091
163.234,-1.53111
163.283,-1.53131
163.333,-1.53149
163.379,-1.53167
163.431,-1.53184
163.483,-1.53202
163.531,-1.53219
163.582,-1.53238
163.632,-1.53257
163.68,-1.53277
163.728,-1.53297
163.782,-1.53318
163.831,-1.5334
163.881,-1.53362
163.929,-1.53385
163.98,-1.53408
164.03,-1.53432
164.08,-1.53455
164.133,-1.53478
164.181,-1.53501
164.23,-1.53522
164.277,-1.53541
164.328,-1.5356
164.383,-1.53578
164.43,-1.53595
164.483,-1.53611
164.527,-1.53628
164.581,-1.53645
164.632,-1.53663
164.68,-1.53681
164.731,-1.53701
164.779,-1.53721
164.827,-1.53743
164.879,-1.53766
164.927,-1.53789
164.981,-1.53814
165.026,-1.53839
165.08,-1.53865
165.129,-1.5389
165.18,-1.53916
165.23,-1.53941
165.278,-1.53965
165.326,-1.53988
165.379,-1.5401
165.427,-1.5403
165.485,-1.54051
165.532,-1.5407
165.578,-1.5409
165.628,-1.54109
165.675,-1.54127
165.729,-1.54145
165.778,-1.54164
165.828,-1.54183
165.878,-1.54202
165.929,-1.5422
165.979,-1.5424
166.029,-1.5426
166.079,-1.5428
166.126,-1.54301
166.176,-1.54322
166.228,-1.54344
166.278,-1.54365
166.329,-1.54387
166.38,-1.54407
166.429,-1.54427
166.481,-1.54446
166.528,-1.54464
166.575,-1.5448
166.628,-1.54495
166.675,-1.54509
166.727,-1.54522
166.78,-1.54535
166.826,-1.54548
166.878,-1.54561
166.923,-1.54574
166.977,-1.54589
167.027,-1.54605
167.075,-1.54623
167.126,-1.54642
167.175,-1.54664
167.227,-1.54687
167.277,-1.5471
167.326,-1.54735
167.378,-1.5476
167.422,-1.54785
167.477,-1.54809
167.526,-1.54833
167.573,-1.54856
167.631,-1.54879
167.677,-1.549
167.727,-1.5492
167.775,-1.54938
167.823,-1.54956
167.874,-1.54972
167.929,-1.54987
167.978,-1.55002
168.025,-1.55017
168.073,-1.55033
168.127,-1.55049
168.178,-1.55066
168.227,-1.55083
168.275,-1.55102
168.324,-1.55122
168.376,-1.55142
168.428,-1.55163
168.476,-1.55184
168.524,-1.55204
168.574,-1.55225
168.623,-1.55246
168.673,-1.55268
168.729,-1.55289
168.775,-1.55312
168.824,-1.55334
168.874,-1.55355
168.926,-1.55376
168.977,-1.55397
169.022,-1.55416
169.075,-1.55434
169.126,-1.55452
169.173,-1.55469
169.226,-1.55487
169.274,-1.55504
169.326,-1.55522
169.375,-1.55541
169.425,-1.55561
169.477,-1.55581
169.524,-1.55602
169.576,-1.55624
169.628,-1.55647
169.672,-1.55669
169.726,-1.55692
169.773,-1.55714
169.824,-1.55735
169.876,-1.55755
169.923,-1.55773
169.977,-1.55791
170.023,-1.55809
170.074,-1.55826
170.129,-1.55843
170.174,-1.5586
170.223,-1.55879
170.275,-1.55898
170.323,-1.55918
170.375,-1.55939
170.424,-1.55959
170.474,-1.5598
170.525,-1.56001
170.575,-1.56022
170.622,-1.56043
170.674,-1.56063
170.723,-1.56084
170.773,-1.56104
170.824,-1.56124
170.876,-1.56144
170.923,-1.56163
170.974,-1.56181
171.021,-1.56199
171.072,-1.56215
171.123,-1.56231
171.172,-1.56247
171.225,-1.56263
171.271,-1.56279
171.319,-1.56296
171.374,-1.56313
171.424,-1.56331
171.473,-1.56349
171.525,-1.5637
171.571,-1.56391
171.623,-1.56413
171.672,-1.56436
171.724,-1.56459
171.77,-1.56483
171.822,-1.56507
171.871,-1.5653
171.922,-1.56553
171.975,-1.56576
172.023,-1.56598
172.074,-1.5662
172.118,-1.56641
172.17,-1.56662
172.221,-1.56683
172.272,-1.56704
172.321,-1.56725
172.37,-1.56746
172.423,-1.56767
172.472,-1.56789
172.522,-1.56811
172.57,-1.56833
172.619,-1.56855
172.668,-1.56878
172.721,-1.569
172.772,-1.56924
172.825,-1.56947
172.871,-1.56972
172.918,-1.56996
172.97,-1.5702
173.02,-1.57045
173.071,-1.57069
173.121,-1.57092
173.171,-1.57116
173.22,-1.57138
173.272,-1.5716
173.32,-1.57182
173.369,-1.57203
173.418,-1.57225
173.47,-1.57246
173.52,-1.57267
173.573,-1.57287
173.623,-1.57307
173.67,-1.57327
173.719,-1.57346
173.769,-1.57364
173.821,-1.57383
173.87,-1.57402
173.919,-1.57422
173.97,-1.57442
174.021,-1.57463
174.068,-1.57485
174.12,-1.57507
174.169,-1.57529
174.22,-1.57552
174.267,-1.57575
174.318,-1.57598
174.366,-1.5762
174.419,-1.57641
174.472,-1.57661
174.516,-1.57681
174.567,-1.57699
174.621,-1.57718
174.665,-1.57735
174.72,-1.57753
174.769,-1.5777
174.813,-1.57787
174.866,-1.57803
174.919,-1.5782
174.965,-1.57836
175.021,-1.57852
175.066,-1.57868
175.117,-1.57885
175.167,-1.57902
175.219,-1.57921
175.27,-1.57941
175.317,-1.57962
175.37,-1.57984
175.417,-1.58007
175.473,-1.5803
175.516,-1.58053
175.569,-1.58076
175.622,-1.58099
175.666,-1.58121
175.717,-1.58144
175.77,-1.58166
175.816,-1.58188
175.869,-1.58211
175.915,-1.58233
175.967,-1.58256
176.02,-1.58279
176.067,-1.58302
176.12,-1.58324
176.164,-1.58346
176.215,-1.58367
176.268,-1.58389
176.319,-1.58409
176.368,-1.5843
176.417,-1.5845
176.467,-1.5847
176.517,-1.58489
176.565,-1.58508
176.619,-1.58526
176.668,-1.58544
176.714,-1.58562
176.767,-1.58581
176.816,-1.58599
176.87,-1.58619
176.917,-1.58638
176.963,-1.58658
177.015,-1.58678
177.065,-1.58698
177.118,-1.58718
177.163,-1.58738
177.218,-1.58758
177.264,-1.58778
177.315,-1.58797
177.367,-1.58817
177.417,-1.58835
177.467,-1.58853
177.515,-1.58871
177.561,-1.58889
177.617,-1.58906
177.665,-1.58923
177.716,-1.5894
177.765,-1.58956
177.814,-1.58972
177.866,-1.58988
177.915,-1.59004
177.965,-1.5902
178.018,-1.59037
178.063,-1.59053
178.114,-1.5907
178.167,-1.59087
178.219,-1.59105
178.267,-1.59123
178.314,-1.59142
178.367,-1.59162
178.415,-1.59182
178.466,-1.59204
178.518,-1.59226
178.565,-1.59248
178.615,-1.5927
178.663,-1.59292
178.713,-1.59314
178.766,-1.59336
178.814,-1.59357
178.862,-1.59378
178.911,-1.59399
178.965,-1.5942
179.016,-1.59441
179.064,-1.59461
179.116,-1.59481
179.162,-1.59501
179.212,-1.59521
179.266,-1.59541
179.314,-1.59561
179.365,-1.5958
179.412,-1.596
179.465,-1.5962
179.516,-1.59641
179.562,-1.59661
179.614,-1.59681
179.665,-1.59702
179.712,-1.59723
179.762,-1.59745
179.816,-1.59768
179.863,-1.59791
179.915,-1.59815
179.961,-1.5984
180.012,-1.59864
180.062,-1.59887
180.113,-1.59909
180.163,-1.5993
180.215,-1.5995
180.259,-1.59969
180.313,-1.59988
180.362,-1.60007
180.412,-1.60027
180.464,-1.60046
180.513,-1.60066
180.559,-1.60086
180.613,-1.60106
180.663,-1.60126
180.715,-1.60146
180.764,-1.60166
180.811,-1.60185
180.864,-1.60205
180.911,-1.60225
180.963,-1.60245
181.012,-1.60267
181.058,-1.6029
181.113,-1.60315
181.163,-1.60341
181.213,-1.60368
181.263,-1.60396
181.309,-1.60425
181.36,-1.60453
181.41,-1.60482
181.464,-1.60509
181.512,-1.60537
181.562,-1.60563
181.612,-1.60589
181.659,-1.60614
181.709,-1.60639
181.758,-1.60663
181.813,-1.60686
181.859,-1.60709
181.908,-1.60731
181.962,-1.60753
182.014,-1.60775
182.062,-1.60798
182.111,-1.6082
182.159,-1.60843
182.21,-1.60866
182.26,-1.60889
182.311,-1.60912
182.36,-1.60936
182.41,-1.6096
182.46,-1.60984
182.511,-1.61008
182.562,-1.61032
182.613,-1.61057
182.659,-1.61082
182.715,-1.61108
182.759,-1.61134
182.81,-1.6116
182.861,-1.61187
182.909,-1.61215
182.963,-1.61242
183.009,-1.6127
183.061,-1.61297
183.111,-1.61324
183.161,-1.6135
183.213,-1.61376
183.26,-1.614
183.312,-1.61424
183.364,-1.61447
183.412,-1.61469
183.462,-1.6149
183.512,-1.61511
183.562,-1.61532
183.617,-1.61552
183.66,-1.61571
183.71,-1.61591
183.761,-1.6161
183.812,-1.6163
183.862,-1.6165
183.913,-1.6167
183.961,-1.61692
184.011,-1.61714
184.059,-1.61736
184.112,-1.6176
184.161,-1.61784
184.212,-1.61808
184.261,-1.61833
184.311,-1.61858
184.359,-1.61884
184.409,-1.61909
184.461,-1.61934
184.511,-1.61958
184.561,-1.61982
184.609,-1.62006
184.658,-1.6203
184.711,-1.62054
184.759,-1.62079
184.809,-1.62104
184.864,-1.6213
184.907,-1.62156
184.961,-1.62183
185.008,-1.62212
185.059,-1.6224
185.11,-1.6227
185.157,-1.62299
185.211,-1.62329
185.262,-1.62358
185.309,-1.62386
185.358,-1.62413
185.404,-1.6244
185.46,-1.62466
185.507,-1.62492
185.56,-1.62517
185.608,-1.62543
185.659,-1.62569
185.71,-1.62595
185.756,-1.62621
185.808,-1.62647
185.862,-1.62673
185.906,-1.62699
185.962,-1.62725
186.005,-1.62751
186.059,-1.62776
186.106,-1.62802
186.153,-1.62827
186.207,-1.62852
186.255,-1.62877
186.312,-1.62903
186.358,-1.62929
186.408,-1.62955
186.456,-1.62981
186.504,-1.63006
186.558,-1.6303
186.606,-1.63054
186.658,-1.63077
186.707,-1.631
186.759,-1.63122
186.807,-1.63144
186.859,-1.63167
186.908,-1.6319
186.956,-1.63213
187.008,-1.63237
187.058,-1.63262
187.11,-1.63287
187.157,-1.63313
187.206,-1.63341
187.257,-1.6337
187.303,-1.634
187.359,-1.63431
187.404,-1.63463
187.46,-1.63496
187.504,-1.6353
187.555,-1.63563
187.607,-1.63597
187.658,-1.6363
187.706,-1.63663
187.758,-1.63695
187.808,-1.63726
187.857,-1.63757
187.904,-1.63788
187.959,-1.63818
188.005,-1.63847
188.057,-1.63876
188.109,-1.63906
188.155,-1.63935
188.205,-1.63965
188.256,-1.63995
188.305,-1.64025
188.354,-1.64056
188.401,-1.64087
188.456,-1.6412
188.505,-1.64153
188.556,-1.64188
188.605,-1.64224
188.655,-1.64262
188.706,-1.64302
188.757,-1.64343
188.807,-1.64386
188.857,-1.64429
188.904,-1.64472
188.955,-1.64515
189.005,-1.64559
189.056,-1.64601
189.108,-1.64644
189.155,-1.64685
189.201,-1.64724
189.255,-1.64757
189.305,-1.64784
189.354,-1.64807
189.404,-1.64834
189.455,-1.64863
189.503,-1.64894
189.552,-1.64928
189.603,-1.6496
189.656,-1.65001
189.704,-1.65047
189.753,-1.65093
189.801,-1.65147
189.858,-1.65201
189.904,-1.65253
189.953,-1.65302
190.005,-1.65352
190.051,-1.65405
