Repository: wjbg/Lazarov2025--laser-cobonding-data

__________________________________________________

                DATA PACKAGE FOR 'LASER-INDUCED SURFACE
               MODIFICATION OF C/PEKK FOR CO-BONDING WITH
                                C/EPOXY'
           __________________________________________________


                               2026-05-28

General information
===================

  This data package supports the research presented in the publication
  "Laser-induced surface modification of C/PEKK for co-bonding with
  C/epoxy". The study investigates a laser-based surface treatment
  designed to locally amorphize the surface of Carbon Fiber reinforced
  Polyetherketoneketone (C/PEKK) composites. This modification aims to
  enhance the co-bonding strength with Carbon/epoxy systems by
  suppressing surface crystallinity and promoting better interface
  formation.

  This dataset contains:
  - *Thermal Analysis Data*: DSC and Flash DSC traces used to
     characterize the crystallization kinetics and determine critical
     cooling rates of the C/PEKK composite.
  - *Laser Heating Profiles*: Surface temperature measurements recorded
     via thermal imaging during the static laser heating.
  - *Element Characterization*: SEM-EDX line scans and reference images
     tracking chemical markers (Bromine) to evaluate the depth and
     effect of the laser treatment.
  - *Mechanical Testing*: Load-displacement data from mandrel peel tests
     comparing reference, laser-treated, and treated + annealed coupons
     to quantify bond performance.
  - *Microscopy & Fractography*: High-resolution images (Polarized,
     Ion-beam, and SEM) of the composite microstructure, the bond
     interface, and the resulting fracture surfaces.
  - *Analysis Scripts*: Python scripts and requirements for processing
     the clean data and reproducing the figures in the associated
     publication.


Authors & Affiliations
~~~~~~~~~~~~~~~~~~~~~~

  - Ivaylo Lazarov, University of Twente
  - Liran Katz, ThermoPlastic composites Research Center
  - Joran Geschiere, ThermoPlastic composites Research Center
  - Nick Helthuis, University of Twente
  - Wouter Grouve, University of Twente


Correspondence
~~~~~~~~~~~~~~

  - Wouter Grouve (w.j.b.grouve@utwente.nl)


License
~~~~~~~

  The journal article as well as this dataset are published under a CC
  BY license. See `LICENSE.txt' file in this repository.


Citation
~~~~~~~~

  In case you use this data, please cite the original article:

  ,----
  | @article{Lazarov2026,
  |   author    = {},
  |   title     = {},
  |   journal   = {},
  |   year      = {},
  |   volume    = {},
  |   month     = {},
  |   pages     = {},
  |   issn      = {},
  |   publisher = {}}
  `----

  as well as this dataset:

  ,----
  | @article{Lazarov2026_data,
  |   author    = {Lazarov, I.V. and Katz, L. and Geschiere, I.J. and
  |                Helthuis, N.G.J. and Grouve, W.J.B.},
  |   title     = {Data package for "Laser-induced surface modification of
  |                C/PEKK for co-bonding with C/epoxy"},
  |   year      = {2025},
  |   doi       = {ADD DOI},
  |   publisher = {4TU.ResearchData},
  |   copyright = {CC:BY 4.0}}
  `----


Funding and acknowledgments
~~~~~~~~~~~~~~~~~~~~~~~~~~~

  The authors gratefully acknowledge the financial and technical support
  from the industrial and academic members of the ThermoPlastic
  Composites Research Center (TPRC). We are also particularly grateful
  to dr.ir. Laurent Warnet, who suggested using a laser to reduce the
  surface crystallinity--an idea that ultimately proved crucial in this
  work.

Dataset
=======

  The data is organized in the following folders:
  - `raw': All raw measurement data as well as the original microscopy
    images.
  - `clean': The cleaned data used to generate the graphs in the
    original publication. The data is stored in `CSV' files with clear
    column names.
  - `python': The code used to generate the graphs.
  - `images': The images as used in the original publication.


Differential scanning calorimetry (dsc)
~~~~~~~~~~~~~~~~~~~~~~~~~~~~~~~~~~~~~~~

  The dsc data can be found in the folder `dsc' and is organized in
  three subfolders:
  - `conventional': standard DSC data to determine the critical cooling
    rate
  - `flash-dsc': Flash DSC data to determine the critical cooling rate
  - `laser-sample': dsc trace of surface sample from laser-treated
    laminate

  The `raw' data is provided in the proprietary machine format, while
  the cleaned data is provided as CSV files with clear column names. The
  filenames in the `clean/dsc/conventional' folder are structured as
  follows:

  `SXX-YYK-per-min.csv',

  with `XX' the sample number and `YY' the cooling rate in K/min. The
  `clean/dsc/flash-dsc' filenames are structured as:

  `XXXK-per-s.csv',

  with `XXX' the cooling rate in K/s.


Laser heating
~~~~~~~~~~~~~

  The maximum surface temperature during laser heating, as measured by

File: clean/peel/reference-3.csv (part 1 of 2)
Displacement;Gc (KJ/m²)
mm;KJ/m^2
0.053;0.06581
0.07;-0.02455
0.087;-0.02562
0.1037;-0.02568
0.1203;-0.02805
0.1373;-0.02637
0.154;-0.02627
0.171;-0.02634
0.1877;-0.02832
0.2043;-0.02905
0.221;-0.0331
0.2377;-0.02632
0.2543;-0.01714
0.271;-0.009336
0.2877;-0.02066
0.3043;-0.01542
0.321;-0.01206
0.3377;-0.01358
0.3543;-0.01641
0.371;-0.01502
0.3877;-0.01506
0.4043;-0.01837
0.421;-0.01889
0.4377;-0.0168
0.4543;-0.01811
0.4713;-0.02052
0.4883;-0.01871
0.505;-0.01697
0.5217;-0.01884
0.5383;-0.01937
0.5553;-0.01604
0.572;-0.01694
0.589;-0.01732
0.6057;-0.01606
0.6223;-0.01233
0.639;-0.01264
0.6557;-0.01184
0.6723;-0.01199
0.689;-0.01378
0.7057;-0.02064
0.7223;-0.0447
0.739;-0.05516
0.7557;-0.05929
0.7723;-0.05344
0.7893;-0.02387
0.8063;-0.01897
0.823;-0.01546
0.8397;-0.01281
0.8563;-0.01122
0.873;-0.01161
0.8897;-0.01253
0.9063;-0.01158
0.923;-0.01008
0.9397;-0.01193
0.9563;-0.01198
0.973;-0.01261
0.99;-0.01263
1.007;-0.0124
1.024;-0.01315
1.04;-0.01157
1.057;-0.01204
1.074;-0.01207
1.091;-0.01211
1.108;-0.01282
1.124;-0.01325
1.141;-0.0122
1.158;-0.01255
1.174;-0.01273
1.191;-0.01286
1.208;-0.01338
1.225;-0.01269
1.242;-0.01334
1.258;-0.01424
1.275;-0.01364
1.292;-0.01326
1.308;-0.01364
1.325;-0.01497
1.342;-0.01457
1.358;-0.01498
1.375;-0.01616
1.392;-0.01527
1.408;-0.01466
1.425;-0.01602
1.442;-0.01742
1.458;-0.01768
1.475;-0.01899
1.492;-0.01919
1.509;-0.0187
1.525;-0.02048
1.542;-0.01918
1.559;-0.01929
1.575;-0.01859
1.592;-0.01968
1.609;-0.02039
1.626;-0.02133
1.642;-0.01999
1.659;-0.02079
1.676;-0.021
1.693;-0.02133
1.709;-0.02159
1.726;-0.02067
1.743;-0.01941
1.76;-0.01856
1.777;-0.01901
1.793;-0.01842
1.81;-0.02051
1.827;-0.02298
1.844;-0.02244
1.86;-0.02338
1.877;-0.02383
1.894;-0.02407
1.91;-0.02266
1.927;-0.0223
1.944;-0.02315
1.96;-0.02246
1.977;-0.02193
1.994;-0.02292
2.01;-0.02284
2.027;-0.02281
2.044;-0.02305
2.06;-0.02365
2.077;-0.02314
2.094;-0.02433
2.111;-0.02351
2.127;-0.02325
2.144;-0.02352
2.161;-0.02248
2.177;-0.02335
2.194;-0.0233
2.211;-0.02285
2.228;-0.02409
2.244;-0.02448
2.261;-0.02429
2.278;-0.0235
2.295;-0.02556
2.312;-0.02453
2.328;-0.02437
2.345;-0.02549
2.362;-0.0264
2.378;-0.02713
2.395;-0.02836
2.412;-0.03074
2.428;-0.03141
2.445;-0.03119
2.462;-0.03048
2.478;-0.03166
2.495;-0.03121
2.512;-0.03077
2.528;-0.03226
2.545;-0.03251
2.562;-0.03263
2.579;-0.03276
2.596;-0.03406
2.612;-0.03595
2.629;-0.03646
2.646;-0.03649
2.662;-0.03543
2.679;-0.037
2.696;-0.03683
2.712;-0.03677
2.729;-0.03688
2.746;-0.03735
2.763;-0.03713
2.779;-0.03738
2.796;-0.03729
2.813;-0.03622
2.829;-0.03594
2.846;-0.03618
2.863;-0.03513
2.879;-0.03439
2.896;-0.0333
2.913;-0.03303
2.93;-0.03083
2.946;-0.0304
2.963;-0.03069
2.98;-0.0311
2.997;-0.03251
3.014;-0.0321
3.03;-0.03182
3.047;-0.03077
3.064;-0.02939
3.08;-0.02878
3.097;-0.02949
3.114;-0.02975
3.131;-0.0296
3.147;-0.02903
3.164;-0.02825
3.181;-0.02717
3.197;-0.02739
3.214;-0.02861
3.231;-0.02753
3.247;-0.02735
3.264;-0.02717
3.281;-0.02766
3.298;-0.02814
3.314;-0.02791
3.331;-0.02711
3.348;-0.02507
3.365;-0.0239
3.381;-0.02366
3.398;-0.02217
3.415;-0.02203
3.432;-0.02111
3.448;-0.02115
3.465;-0.02196
3.482;-0.02181
3.498;-0.02083
3.516;-0.01959
3.532;-0.01822
3.549;-0.0186
3.566;-0.01861
3.583;-0.01825
3.6;-0.01866
3.617;-0.01935
3.633;-0.019
3.65;-0.02051
3.667;-0.02099
3.684;-0.02094
3.7;-0.01999
3.717;-0.02123
3.734;-0.02089
3.751;-0.02174
3.767;-0.02168
3.784;-0.02208
3.801;-0.02018
3.818;-0.02204
3.834;-0.02214
3.851;-0.02044
3.868;-0.02104
3.884;-0.02127
3.901;-0.02165
3.918;-0.02204
3.934;-0.02223
3.951;-0.02271
3.968;-0.02146
3.984;-0.02203
4.001;-0.02122
4.018;-0.02054
4.035;-0.02029
4.051;-0.01859
4.068;-0.01699
4.085;-0.01718
4.101;-0.01726
4.118;-0.01691
4.135;-0.01561
4.152;-0.01489
4.168;-0.01518
4.185;-0.01684
4.202;-0.01725
4.218;-0.01791
4.235;-0.01624
4.252;-0.01681
4.268;-0.0168
4.285;-0.01568
4.302;-0.01438
4.318;-0.01314
4.335;-0.01339
4.352;-0.01388
4.369;-0.01589
4.385;-0.0155
4.402;-0.01429
4.419;-0.0121
4.436;-0.01135
4.453;-0.009499
4.469;-0.007987
4.486;-0.006505
4.503;-0.00617
4.519;-0.004223
4.536;-0.002684
4.553;-8.323E-4
4.57;-0.001434
4.586;-0.00274
4.603;-0.001109
4.62;-0.0011
4.636;-7.435E-4
4.653;-2.553E-4
4.67;1.312E-4
4.687;6.793E-4
4.704;0.002278
4.721;9.297E-4
4.737;3.28E-4
4.754;1.738E-4
4.771;0.001642
4.787;0.001797
4.804;0.003124
4.821;0.001179
4.837;0.00123
4.854;-8.334E-4
4.871;-0.002007
4.887;-0.006221
4.904;-0.008102
4.921;-0.007736
4.937;-0.00722
4.954;-0.005749
4.971;-0.005409
4.988;-0.00483
5.005;-0.003759
5.022;-0.002964
5.038;-0.002189
5.055;-0.002169
5.072;-8.117E-4
5.088;6.703E-4
5.105;0.001332
5.122;0.003129
5.139;0.005095
5.155;0.006908
5.172;0.00823
5.189;0.009615
5.205;0.01142
5.222;0.01076
5.239;0.01048
5.255;0.009056
5.272;0.009471
5.289;0.01087
5.306;0.01209
5.322;0.01278
5.339;0.01254
5.356;0.01398
5.372;0.01485
5.389;0.01446
5.406;0.01391
5.422;0.01337
5.439;0.0143
5.456;0.01331
5.472;0.01158
5.489;0.0102
5.506;0.009758
5.523;0.008904
5.539;0.008355
5.556;0.007573
5.573;0.005336
5.589;0.00466
5.606;0.003845
5.623;0.003744
5.639;0.00358
5.656;0.002238
5.673;0.001847
5.689;0.002209
5.706;0.003863
5.723;0.004725
5.739;0.006711
5.756;0.00589
5.773;0.008076
5.789;0.006511
5.806;0.00596
5.823;0.006869
5.839;0.006434
5.856;0.005102
5.873;0.005205
5.89;0.004594
5.907;0.003847
5.923;0.003565
5.94;0.003484
5.957;0.003201
5.973;0.003769
5.99;0.004603
6.007;0.004964
6.023;0.005629
6.04;0.003914
6.057;0.003453
6.073;0.003398
6.09;0.003664
6.107;0.00396
6.124;0.002507
6.141;0.003192
6.157;0.002248
6.174;0.002002
6.191;0.001092
6.208;-9.067E-4
6.224;-7.201E-4
6.241;1.709E-5
6.258;-0.002359
6.275;-0.002037
6.291;-3.684E-5
6.308;7.116E-4
6.325;-8.57E-4
6.341;6.41E-4
6.358;8.029E-4
6.375;6.392E-4
6.392;0.002327
6.408;0.00203
6.425;5.469E-4
6.442;0.001246
6.458;0.002822
6.475;0.002809
6.492;0.003072
6.509;0.004383
6.525;0.005749
6.542;0.007385
6.559;0.008066
6.575;0.008909
6.592;0.008466
6.609;0.007969
6.625;0.007752
6.642;0.008294
6.659;0.008443
6.675;0.009064
6.692;0.008828
6.709;0.01025
6.726;0.01206
6.742;0.01461
6.759;0.01545
6.776;0.01548
6.792;0.01585
6.809;0.01728
6.826;0.01901
6.842;0.02181
6.859;0.02455
6.876;0.02682
6.893;0.0273
6.909;0.02964
6.926;0.03062
6.943;0.03176
6.959;0.03151
6.976;0.03303
6.993;0.03466
7.009;0.03664
7.026;0.03924
7.043;0.04071
7.059;0.04218
7.076;0.04321
7.093;0.0445
7.109;0.04676
7.126;0.04804
7.143;0.04959
7.159;0.05025
7.176;0.05153
7.193;0.05232
7.209;0.05019
7.226;0.05134
7.243;0.05256
7.259;0.05457
7.276;0.05523
7.293;0.05701
7.31;0.05734
7.327;0.05977
7.343;0.05924
7.36;0.06008
7.377;0.06108
7.393;0.06161
7.41;0.06284
7.427;0.06004
7.443;0.05976
7.46;0.06126
7.477;0.06321
7.493;0.06483
7.51;0.06607
7.527;0.06757
7.543;0.07009
7.56;0.07063
7.577;0.07041
7.593;0.06927
7.61;0.06869
7.627;0.06909
7.643;0.06923
7.66;0.06835
7.677;0.06856
7.694;0.06965
7.711;0.06908
7.727;0.06856
7.744;0.06995
7.761;0.06688
7.778;0.06594
7.794;0.06586
7.811;0.06621
7.828;0.06589
7.845;0.06696
7.861;0.06664
7.878;0.06616
7.895;0.06581
7.911;0.06615
7.928;0.06531
7.945;0.06557
7.962;0.06673
7.978;0.06772
7.995;0.0674
8.012;0.0697
8.028;0.06919
8.045;0.06939
8.062;0.0701
8.078;0.07179
8.095;0.07207
8.112;0.07399
8.129;0.07461
8.145;0.0733
8.162;0.07161
8.179;0.07175
8.196;0.0742
8.212;0.07436
8.229;0.07674
8.246;0.07805
8.263;0.07908
8.279;0.07973
8.296;0.08126
8.313;0.08163
8.329;0.08149
8.346;0.0826
8.363;0.08323
8.38;0.08419
8.397;0.08246
8.414;0.08305
8.431;0.08278
8.448;0.0844
8.464;0.08537
8.481;0.08748
8.498;0.09024
8.514;0.09158
8.531;0.09387
8.548;0.09553
8.565;0.097
8.582;0.09783
8.598;0.0993
8.615;0.1015
8.632;0.1014
8.648;0.1042
8.665;0.1065
8.682;0.1074
8.699;0.1095
8.716;0.1113
8.732;0.1119
8.749;0.1117
8.766;0.1119
8.782;0.1131
8.799;0.115
8.816;0.1184
8.833;0.1205
8.849;0.1225
8.867;0.1245
8.883;0.1275
8.9;0.1286
8.917;0.1291
8.934;0.1302
8.95;0.1324
8.967;0.1329
8.984;0.1338
9;0.1357
9.017;0.1372
9.034;0.1388
9.05;0.142
9.067;0.1429
9.084;0.1437
9.1;0.1446
9.117;0.148
9.134;0.15
9.15;0.1529
9.167;0.1564
9.184;0.1595
9.2;0.1635
9.217;0.1658
9.234;0.1676
9.25;0.17
9.267;0.1717
9.284;0.1737
9.3;0.1753
9.317;0.1782
9.334;0.1792
9.35;0.1833
9.367;0.1859
9.384;0.1875
9.4;0.1906
9.417;0.1935
9.434;0.196
9.451;0.2001
9.467;0.2028
9.484;0.2051
9.501;0.2058
9.517;0.2067
9.534;0.2077
9.551;0.2088
9.568;0.2119
9.584;0.214
9.601;0.2146
9.618;0.2188
9.635;0.2209
9.652;0.2248
9.669;0.2273
9.685;0.2315
9.702;0.2335
9.719;0.2368
9.735;0.2402
9.752;0.2425
9.769;0.2442
9.785;0.248
9.802;0.2519
9.819;0.2546
9.835;0.2565
9.852;0.259
9.869;0.2609
9.885;0.2637
9.902;0.2657
9.919;0.268
9.936;0.2696
9.952;0.272
9.969;0.2753
9.986;0.2779
10;0.2798
10.02;0.2826
10.04;0.2853
10.05;0.2897
10.07;0.2333
10.09;0.1983
10.1;0.2021
10.12;0.2048
10.14;0.207
10.15;0.2109
10.17;0.214
10.19;0.2161
10.2;0.2181
10.22;0.2224
10.24;0.2237
10.25;0.2242
10.27;0.2264
10.29;0.2293
10.3;0.2319
10.32;0.2343
10.34;0.2373
10.35;0.2388
10.37;0.2398
10.39;0.2439
10.4;0.247
10.42;0.2496
10.44;0.252
10.45;0.2541
10.47;0.2589
10.49;0.2614
10.5;0.2633
10.52;0.2668
10.54;0.2714
10.55;0.2745
10.57;0.2774
10.59;0.2822
10.6;0.2414
10.62;0.2448
10.64;0.2479
10.65;0.2518
10.67;0.2565
10.69;0.2598
10.7;0.2616
10.72;0.2672
10.74;0.2688
10.76;0.2721
10.77;0.2756
10.79;0.2793
10.81;0.2833
10.82;0.2846
10.84;0.2875
10.86;0.2906
10.87;0.2939
10.89;0.2988
10.91;0.3023
10.92;0.3049
10.94;0.3088
10.96;0.3125
10.97;0.314
10.99;0.3167
11.01;0.3202
11.02;0.3225
11.04;0.3258
11.06;0.3297
11.07;0.334
11.09;0.3384
11.11;0.3425
11.12;0.3469
11.14;0.3506
11.16;0.351
11.17;0.355
11.19;0.3584
11.21;0.3628
11.22;0.3661
11.24;0.3706
11.26;0.3748
11.27;0.3791
11.29;0.3843
11.31;0.3896
11.32;0.3933
11.34;0.3976
11.36;0.2888
11.37;0.2714
11.39;0.2728
11.41;0.2761
11.42;0.2785
11.44;0.2811
11.46;0.2842
11.47;0.2875
11.49;0.29
11.51;0.291
11.52;0.2937
11.54;0.297
11.56;0.3007
11.57;0.3026
11.59;0.3047
11.61;0.308
11.62;0.3109
11.64;0.3147
11.66;0.3176
11.67;0.322
11.69;0.3244
11.71;0.3277
11.72;0.3324
11.74;0.3343
11.76;0.3361
11.77;0.3398
11.79;0.3438
11.81;0.3459
11.82;0.35
11.84;0.3544
11.86;0.3594
11.87;0.3618
11.89;0.3649
11.91;0.3693
11.92;0.373
11.94;0.3186
11.96;0.2772
11.97;0.2786
11.99;0.2795
12.01;0.2828
12.03;0.2867
12.04;0.2903
12.06;0.2929
12.08;0.2964
12.09;0.3004
12.11;0.3036
12.13;0.3062
12.14;0.3105
12.16;0.3125
12.18;0.315
12.19;0.3181
12.21;0.321
12.23;0.3253
12.24;0.3289
12.26;0.3321
12.28;0.3363
12.29;0.3416
12.31;0.3461
12.33;0.349
12.34;0.3527
12.36;0.3558
12.38;0.3605
12.39;0.3649
12.41;0.3684
12.43;0.3717
12.44;0.3765
12.46;0.3785
12.48;0.3828
12.49;0.3552
12.51;0.2975
12.53;0.3
12.54;0.3041
12.56;0.3064
12.58;0.309
12.59;0.3118
12.61;0.3132
12.63;0.3154
12.64;0.3216
12.66;0.3244
12.68;0.3259
12.69;0.3292
12.71;0.3328
12.73;0.3356
12.74;0.3387
12.76;0.3428
12.78;0.3441
12.79;0.3449
12.81;0.3481
12.83;0.3507
12.84;0.3539
12.86;0.3582
12.88;0.3611
12.89;0.3657
12.91;0.3701
12.93;0.3744
12.94;0.3786
12.96;0.3817
12.98;0.3849
13;0.3884
13.01;0.3901
13.03;0.3924
13.05;0.3979
13.06;0.4021
13.08;0.3559
13.1;0.3141
13.11;0.3164
13.13;0.3188
13.15;0.3196
13.16;0.3219
13.18;0.3237
13.2;0.3248
13.21;0.3284
13.23;0.3314
13.25;0.3351
13.26;0.3364
13.28;0.3396
13.3;0.3413
13.31;0.3439
13.33;0.3462
13.35;0.3503
13.36;0.3523
13.38;0.3548
13.4;0.3592
13.41;0.362
13.43;0.3671
13.45;0.3699
13.46;0.3743
13.48;0.3779
13.5;0.3811
13.51;0.3852
13.53;0.3892
13.55;0.3932
13.56;0.3963
13.58;0.4005
13.6;0.4052
13.61;0.4092
13.63;0.4127
13.65;0.4154
13.66;0.4187
13.68;0.4209
13.7;0.4215
13.71;0.4244
13.73;0.4273
13.75;0.4304
13.76;0.3092
13.78;0.3167
13.8;0.32
13.81;0.3233
13.83;0.3269
13.85;0.3298
13.86;0.3321
13.88;0.3348
13.9;0.3367
13.91;0.3395
13.93;0.3428
13.95;0.3478
13.96;0.3511
13.98;0.3546
14;0.3572
14.01;0.3613
14.03;0.3644
14.05;0.3671
14.07;0.3703
14.08;0.3745
14.1;0.3792
14.12;0.3813
14.13;0.3849
14.15;0.3876
14.17;0.3912
14.18;0.3951
14.2;0.3989
14.22;0.4015
14.23;0.4041
14.25;0.4086
14.27;0.4115
14.28;0.416
14.3;0.4189
14.32;0.4225
14.33;0.426
14.35;0.4297
14.37;0.39
14.38;0.308
14.4;0.3097
14.42;0.3129
14.43;0.3149
14.45;0.3176
14.47;0.3195
14.48;0.3226
14.5;0.325
14.52;0.3272
14.53;0.3294
14.55;0.3316
14.57;0.3336
14.58;0.3359
14.6;0.3401
14.62;0.3436
14.63;0.3466
14.65;0.3513
14.67;0.3546
14.69;0.3567
14.7;0.357
14.72;0.3608
14.74;0.3639
14.75;0.3681
14.77;0.3713
14.79;0.3755
14.8;0.3792
14.82;0.3841
14.84;0.3876
14.85;0.3904
14.87;0.3939
14.89;0.3981
14.9;0.4014
14.92;0.404
14.94;0.4072
14.95;0.4107
14.97;0.4144
14.99;0.4183
15;0.4193
15.02;0.421
15.04;0.3348
15.05;0.3279
15.07;0.3301
15.09;0.3336
15.1;0.3359
15.12;0.3378
15.14;0.3396
15.15;0.3425
15.17;0.3456
15.19;0.3472
15.2;0.3494
15.22;0.3515
15.24;0.3522
15.25;0.3552
15.27;0.358
15.29;0.3613
15.3;0.3632
15.32;0.3676
15.34;0.3694
15.35;0.3713
15.37;0.3745
15.39;0.3783
15.4;0.3819
15.42;0.3851
15.44;0.3888
15.45;0.3939
15.47;0.3953
15.49;0.3961
15.5;0.3998
15.52;0.403
15.54;0.4058
15.55;0.4102
15.57;0.4134
15.59;0.4164
15.6;0.4208
15.62;0.4216
15.64;0.3057
15.66;0.3116
15.67;0.3141
15.69;0.3163
15.71;0.3182
15.72;0.3214
15.74;0.3245
15.76;0.3281
15.77;0.3294
15.79;0.3317
15.81;0.3339
15.82;0.3366
15.84;0.3393
15.86;0.3408
15.87;0.343
15.89;0.3463
15.91;0.3491
15.92;0.3524
15.94;0.3566
15.96;0.3597
15.97;0.3636
15.99;0.3666
16.01;0.3708
16.02;0.3724
16.04;0.3746
16.06;0.3781
16.07;0.3815
16.09;0.384
16.11;0.3863
16.12;0.3895
16.14;0.3927
16.16;0.3937
16.17;0.3943
16.19;0.397
16.21;0.4
16.22;0.4033
16.24;0.3737
16.26;0.3031
16.27;0.3062
16.29;0.3094
16.31;0.3118
16.32;0.315
16.34;0.3193
16.36;0.3227
16.38;0.3251
16.39;0.3277
16.41;0.3314
16.43;0.3348
16.44;0.3394
16.46;0.3427
16.48;0.3458
16.49;0.3473
16.51;0.3496
16.53;0.3521
16.54;0.3538
16.56;0.3564
16.58;0.3574
16.59;0.3613
16.61;0.3646
16.63;0.3668
16.64;0.3698
16.66;0.3732
16.68;0.3437
16.69;0.3032
16.71;0.3048
16.73;0.3075
16.74;0.3089
16.76;0.3105
16.78;0.3122
16.79;0.3144
16.81;0.3171
16.83;0.3208
16.84;0.3239
16.86;0.327
16.88;0.331
16.89;0.3335
16.91;0.3378
16.93;0.341
16.94;0.3451
16.96;0.3478
16.98;0.3511
16.99;0.3549
17.01;0.3581
17.03;0.3615
17.04;0.3658
17.06;0.369
17.08;0.3714
17.09;0.372
17.11;0.3736
17.13;0.377
17.14;0.3803
17.16;0.383
17.18;0.3875
17.19;0.3891
17.21;0.3932
17.23;0.3973
17.24;0.333
17.26;0.3183
17.28;0.3196
17.29;0.3222
17.31;0.3267
17.33;0.3298
17.34;0.3322
17.36;0.3352
17.38;0.338
17.39;0.3409
17.41;0.3431
17.43;0.346
17.45;0.3496
17.46;0.3534
17.48;0.3559
17.5;0.3586
17.51;0.362
17.53;0.3651
17.55;0.3682
17.56;0.3708
17.58;0.3748
17.6;0.3781
17.61;0.382
17.63;0.3856
17.65;0.3897
17.66;0.3928
17.68;0.3945
17.7;0.3952
17.71;0.3975
17.73;0.4007
17.75;0.4036
17.76;0.4077
17.78;0.4105
17.8;0.4142
17.81;0.4178
17.83;0.4212
17.85;0.4234
17.86;0.4258
17.88;0.4288
17.9;0.4317
17.91;0.4358
17.93;0.4381
17.95;0.4405
17.96;0.4427
17.98;0.4455
18;0.4469
18.01;0.4502
18.03;0.4535
18.05;0.4578
18.06;0.4615
18.08;0.4646
18.1;0.4685
18.11;0.473
18.13;0.476
18.15;0.4801
18.16;0.4855
18.18;0.4168
18.2;0.3119
18.21;0.3149
18.23;0.3186
18.25;0.3221
18.26;0.3247
18.28;0.3266
18.3;0.3298
18.31;0.3334
18.33;0.339
18.35;0.3428
18.37;0.3466
18.38;0.3481
18.4;0.3488
18.42;0.3527
18.43;0.3555
18.45;0.3589
18.47;0.3625
18.48;0.3647
18.5;0.367
18.52;0.3695
18.53;0.3718
18.55;0.374
18.57;0.3753
18.58;0.3783
18.6;0.3809
18.62;0.3845
18.63;0.3872
18.65;0.3906
18.67;0.3938
18.68;0.3943
18.7;0.3965
18.72;0.4
18.73;0.4032
18.75;0.4065
18.77;0.4108
18.78;0.4153
18.8;0.4183
18.82;0.4219
18.83;0.4261
18.85;0.4295
18.87;0.4324
18.88;0.4354
18.9;0.3645
18.92;0.3126
18.93;0.3143
18.95;0.3179
18.97;0.3201
18.98;0.3241
19;0.3245
19.02;0.3254
19.03;0.3299
19.05;0.3315
19.07;0.3346
19.08;0.3391
19.1;0.3413
19.12;0.3432
19.13;0.3478
19.15;0.3511
19.17;0.3535
19.18;0.3564
19.2;0.3606
19.22;0.3661
19.23;0.3704
19.25;0.374
19.27;0.3787
19.28;0.3833
19.3;0.3864
19.32;0.3889
19.33;0.3935
19.35;0.3979
19.37;0.4038
19.39;0.407
19.4;0.4102
19.42;0.4149
19.44;0.4191
19.45;0.4225
19.47;0.4261
19.49;0.4304
19.5;0.3627
19.52;0.3148
19.54;0.3181
19.55;0.3218
19.57;0.3233
19.59;0.3268
19.6;0.3305
19.62;0.3337
19.64;0.3386
19.65;0.3436
19.67;0.3476
19.69;0.3521
19.7;0.3565
19.72;0.361
19.74;0.3652
19.75;0.3692
19.77;0.3714
19.79;0.3756
19.81;0.38
19.82;0.3842
19.84;0.3881
19.86;0.3906
19.87;0.3947
19.89;0.3988
19.91;0.4038
19.92;0.4081
19.94;0.4124
19.96;0.4184
19.97;0.4231
19.99;0.4257
20.01;0.429
20.02;0.4339
20.04;0.3797
20.06;0.3344
20.07;0.3371
20.09;0.3409
20.11;0.3443
20.12;0.3474
20.14;0.3509
20.16;0.3534
20.17;0.3568
20.19;0.3602
20.21;0.3639
20.22;0.3673
20.24;0.3691
20.26;0.3725
20.27;0.3727
20.29;0.3732
20.31;0.3756
20.32;0.379
20.34;0.3816
20.36;0.3851
20.37;0.3872
20.39;0.3884
20.41;0.3919
20.42;0.3951
20.44;0.3957
20.46;0.3981
20.47;0.4005
20.49;0.4036
20.51;0.4076
20.52;0.4106
20.54;0.4145
20.56;0.4157
20.57;0.4177
20.59;0.4194
20.61;0.425
20.62;0.4016
20.64;0.2914
20.66;0.2941
20.67;0.2981
20.69;0.3025
20.71;0.3055
20.72;0.308
20.74;0.3111
20.76;0.3137
20.77;0.3164
20.79;0.3206
20.81;0.3234
20.82;0.3273
20.84;0.3323
20.86;0.3342
20.87;0.3372
20.89;0.3406
20.91;0.3462
20.92;0.349
20.94;0.3523
20.96;0.3551
20.97;0.3596
20.99;0.3611
21.01;0.3656
21.03;0.3685
21.04;0.3703
21.06;0.3735
21.08;0.3772
21.09;0.3798
21.11;0.3827
21.13;0.3867
21.14;0.3893
21.16;0.3904
21.18;0.3922
21.19;0.3954
21.21;0.3246
21.23;0.2365
21.24;0.2394
21.26;0.2428
21.28;0.2462
21.29;0.2502
21.31;0.2523
21.33;0.2548
21.34;0.2589
21.36;0.2623
21.38;0.265
21.39;0.2695
21.41;0.2737
21.43;0.2766
21.44;0.2796
21.46;0.2812
21.48;0.2822
21.49;0.283
21.51;0.2861
21.53;0.2898
21.54;0.2932
21.56;0.2978
21.58;0.2899
21.59;0.2639
21.61;0.2673
21.63;0.2703
21.64;0.2729
21.66;0.2756
21.68;0.2786
21.69;0.2811
21.71;0.2847
21.73;0.2879
21.75;0.2919
21.76;0.2948
21.78;0.2968
21.8;0.2976
21.81;0.2999
21.83;0.3031
21.85;0.3076
21.86;0.3094
21.88;0.3131
21.9;0.317
21.91;0.3209
21.93;0.3232
21.95;0.3258
21.96;0.3285
21.98;0.3316
22;0.3351
22.01;0.3391
22.03;0.3435
22.05;0.3477
22.06;0.3513
22.08;0.3538
22.1;0.3579
22.11;0.3604
22.13;0.3276
22.15;0.2393
22.17;0.2435
22.18;0.2456
22.2;0.2491
22.22;0.2546
22.23;0.2582
22.25;0.2619
22.27;0.2644
22.28;0.2674
22.3;0.2707
22.32;0.2731
22.33;0.278
22.35;0.2802
22.37;0.2831
22.38;0.2848
22.4;0.2891
22.42;0.2912
22.43;0.2925
22.45;0.2947
22.47;0.2983
22.48;0.3006
22.5;0.306
22.52;0.3084
22.53;0.3118
22.55;0.315
22.57;0.3172
22.58;0.3216
22.6;0.3229
22.62;0.3252
22.63;0.329
22.65;0.3331
22.67;0.3363
22.68;0.339
22.7;0.3413
22.72;0.3448
22.73;0.3489
22.75;0.3516
22.77;0.3542
22.78;0.2904
22.8;0.1791
22.82;0.1823
22.84;0.1845
22.85;0.1856
22.87;0.1871
22.89;0.1885
22.9;0.1921
22.92;0.1956
22.94;0.1995
22.95;0.2018
22.97;0.2059
22.99;0.2077
23;0.2103
23.02;0.2125
23.04;0.2164
23.05;0.2181
23.07;0.2221
23.09;0.2248
23.1;0.2279
23.12;0.2292
23.14;0.2328
23.15;0.2359
23.17;0.2391
23.19;0.2423
23.2;0.245
23.22;0.2486
23.24;0.2529
23.25;0.2535
23.27;0.2564
23.29;0.2582
23.3;0.2606
23.32;0.2631
23.34;0.2658
23.35;0.2692
23.37;0.2689
23.39;0.2723
23.4;0.2764
23.42;0.2787
23.44;0.2831
23.45;0.2866
23.47;0.2908
23.49;0.2933
23.5;0.2961
23.52;0.2985
23.54;0.3023
23.55;0.307
23.57;0.3104
23.59;0.3139
23.6;0.3178
23.62;0.3203
23.64;0.3244
23.65;0.3294
23.67;0.3316
23.69;0.337
23.7;0.3398
23.72;0.3426
23.74;0.3437
23.75;0.3461
23.77;0.3498
23.79;0.2452
23.8;0.172
23.82;0.1749
23.84;0.1781
23.85;0.1811
23.87;0.1836
23.89;0.1859
23.9;0.1898
23.92;0.1924
23.94;0.1946
23.95;0.1976
23.97;0.1972
23.99;0.1996
24;0.2013
24.02;0.2049
24.04;0.2081
24.05;0.2106
24.07;0.2155
24.09;0.2176
24.1;0.2204
24.12;0.2238
24.14;0.2276
24.16;0.23
24.17;0.2342
24.19;0.2358
24.21;0.2369
24.22;0.2399
24.24;0.2438
24.26;0.2487
24.27;0.2529
24.29;0.257
24.31;0.2613
24.32;0.2651
24.34;0.268
24.36;0.271
24.37;0.2754
24.39;0.2786
24.41;0.2827
24.42;0.2863
24.44;0.2877
24.46;0.2901
24.47;0.2914
24.49;0.2947
24.51;0.2994
24.52;0.302
24.54;0.3047
24.56;0.308
24.58;0.1668
24.59;0.1548
24.61;0.1562
24.63;0.1586
24.64;0.1608
24.66;0.1653
24.68;0.1693
24.69;0.1714
24.71;0.1748
24.73;0.1763
24.74;0.1797
24.76;0.1833
24.78;0.186
24.79;0.1896
24.81;0.1931
24.83;0.197
24.84;0.1994
24.86;0.201
24.88;0.2042
24.89;0.2075
24.91;0.211
24.93;0.2131
24.94;0.2152
24.96;0.2194
24.98;0.2223
24.99;0.2269
25.01;0.2313
25.03;0.2356
25.04;0.2404
25.06;0.2433
25.08;0.2454
25.09;0.2478
25.11;0.2509
25.13;0.2546
25.14;0.2574
25.16;0.2615
25.18;0.2634
25.19;0.2256
25.21;0.169
25.23;0.1718
25.24;0.1738
25.26;0.1779
25.28;0.18
25.29;0.1812
25.31;0.1828
25.33;0.1867
25.34;0.1907
25.36;0.1927
25.38;0.1965
25.39;0.2017
25.41;0.2053
25.43;0.2093
25.44;0.2136
25.46;0.2167
25.48;0.2217
25.49;0.2248
25.51;0.2296
25.53;0.2317
25.54;0.2353
25.56;0.2372
25.58;0.2378
25.59;0.2396
25.61;0.2428
25.63;0.2475
25.64;0.2507
25.66;0.2538
25.68;0.2565
25.69;0.2603
25.71;0.2628
25.73;0.264
25.74;0.2666
25.76;0.2681
25.78;0.1921
25.79;0.1782
25.81;0.1805
25.83;0.1836
25.84;0.1865
25.86;0.1893
25.88;0.1917
25.89;0.1922
25.91;0.1947
25.93;0.1987
25.94;0.2016
25.96;0.2055
25.98;0.2089
25.99;0.2119
26.01;0.2162
26.03;0.2198
26.04;0.2234
26.06;0.2261
26.08;0.2292
26.09;0.2329
26.11;0.2359
26.13;0.2396
26.14;0.2413
26.16;0.2457
26.18;0.2498
26.19;0.2538
26.21;0.2574
26.23;0.2608
26.24;0.2645
26.26;0.2684
26.28;0.2718
26.29;0.2545
26.31;0.169
26.33;0.1715
26.35;0.1733
26.36;0.1766
26.38;0.1801
26.4;0.1833
26.41;0.1872
26.43;0.1901
26.45;0.1913
26.46;0.1931
26.48;0.1966
26.5;0.2024
26.51;0.2044
26.53;0.2072
26.55;0.2103
26.56;0.2145
26.58;0.2178
26.6;0.2199
26.61;0.223
26.63;0.2266
26.65;0.2289
26.66;0.2328
26.68;0.1809
26.7;0.1828
26.71;0.1841
26.73;0.1855
26.75;0.1899
26.76;0.1915
26.78;0.1957
26.8;0.1989
26.82;0.2024
26.83;0.2061
26.85;0.21
26.87;0.213
26.88;0.2162
26.9;0.2204
26.92;0.2236
26.93;0.2265
26.95;0.2288
26.97;0.2309
26.98;0.2335
27;0.2378
27.02;0.2413
27.03;0.1532
27.05;0.1441
27.07;0.147
27.08;0.1486
27.1;0.1513
27.12;0.1548
27.13;0.1575
27.15;0.1604
27.17;0.1639
27.18;0.1679
27.2;0.172
27.22;0.1743
27.23;0.177
27.25;0.1792
27.27;0.1826
27.28;0.1861
27.3;0.1889
27.32;0.1917
27.33;0.1935
27.35;0.1972
27.37;0.2005
27.38;0.2032
27.4;0.2062
27.42;0.2064
27.43;0.2087
27.45;0.2126
27.47;0.2165
27.49;0.2195
27.5;0.2227
27.52;0.2259
27.54;0.2293
27.55;0.2331
27.57;0.1689
27.59;0.134
27.6;0.1387
27.62;0.1412
27.64;0.145
27.65;0.1486
27.67;0.1523
27.69;0.1547
27.7;0.1565
27.72;0.1562
27.74;0.1609
27.75;0.1641
27.77;0.1674
27.79;0.1713
27.8;0.1737
27.82;0.1784
27.84;0.1811
27.85;0.1838
27.87;0.1872
27.89;0.1907
27.9;0.1943
27.92;0.1972
27.94;0.2002
27.95;0.205
27.97;0.2073
27.99;0.2103
28;0.2135
28.02;0.2165
28.04;0.2188
28.05;0.2208
28.07;0.17
28.09;0.1253
28.11;0.129
28.12;0.131
28.14;0.1334
28.16;0.1364
28.17;0.1402
28.19;0.1431
28.21;0.146
28.22;0.1482
28.24;0.1511
28.26;0.1535
28.27;0.1569
28.29;0.1606
28.31;0.1639
28.32;0.1668
28.34;0.1684
28.36;0.1711
28.37;0.1742
28.39;0.1745
28.41;0.1753
28.42;0.1774
28.44;0.18
28.46;0.154
28.47;0.1231
28.49;0.124
28.51;0.1272
28.52;0.1301
28.54;0.1333
28.56;0.1359
28.57;0.1386
28.59;0.141
28.61;0.1437
28.62;0.1471
28.64;0.1491
28.66;0.1498
28.67;0.1521
28.69;0.1564
28.71;0.159
28.72;0.1631
28.74;0.1665
28.76;0.1698
28.77;0.1727
28.79;0.1757
28.81;0.1773
28.82;0.1798
28.84;0.1833
28.86;0.1859
28.87;0.1889
28.89;0.1918
28.91;0.1936
28.93;0.1959
28.94;0.2009
28.96;0.2042
28.98;0.2086
28.99;0.215
29.01;0.219
29.03;0.2238
29.04;0.2282
29.06;0.2319
29.08;0.2348
29.09;0.2379
29.11;0.2421
29.13;0.2465
29.14;0.2503
29.16;0.252
29.18;0.2546
29.19;0.2594
29.21;0.2625
29.23;0.2655
29.24;0.2701
29.26;0.2741
29.28;0.2783
29.29;0.2827
29.31;0.2868
29.33;0.2901
29.34;0.2947
29.36;0.2997
29.38;0.3032
29.39;0.3083
29.41;0.2259
29.43;0.1232
29.44;0.1265
29.46;0.1297
29.48;0.1333
29.49;0.138
29.51;0.1429
29.53;0.146
29.54;0.1509
29.56;0.1558
29.58;0.158
29.59;0.1625
29.61;0.1671
29.63;0.172
29.64;0.1757
29.66;0.1799
29.68;0.1846
29.69;0.1886
29.71;0.1932
29.73;0.198
29.74;0.2022
29.76;0.2055
29.78;0.2076
29.79;0.211
29.81;0.216
29.83;0.219
29.84;0.2246
29.86;0.2293
29.88;0.2337
29.89;0.237
29.91;0.2417
29.93;0.2437
29.94;0.2462
29.96;0.2499
29.98;0.2529
30;0.2554
30.01;0.259
30.03;0.2618
30.05;0.2629
30.06;0.2643
30.08;0.2681
30.1;0.2706
30.11;0.2733
30.13;0.2772
30.15;0.2817
30.16;0.2032
30.18;0.152
30.2;0.1559
30.21;0.158
30.23;0.1614
30.25;0.1616
30.26;0.162
30.28;0.1643
30.3;0.1666
30.31;0.1705
30.33;0.1729
30.35;0.1776
30.36;0.1812
30.38;0.1829
30.4;0.1877
30.41;0.1906
30.43;0.1935
30.45;0.1976
30.46;0.1997
30.48;0.2023
30.5;0.2054
30.51;0.2087
30.53;0.2119
30.55;0.216
30.56;0.218
30.58;0.2222
30.6;0.2275
30.61;0.2312
30.63;0.2352
30.65;0.2406
30.66;0.2445
30.68;0.2491
30.7;0.2507
30.71;0.2556
30.73;0.2598
30.75;0.2624
30.76;0.2661
30.78;0.2696
30.8;0.2733
30.82;0.2757
30.83;0.2077
30.85;0.1754
30.87;0.1785
30.88;0.1824
30.9;0.1858
30.92;0.189
30.93;0.1899
30.95;0.1906
30.97;0.1929
30.98;0.1958
31;0.1984
31.02;0.1995
31.03;0.2021
31.05;0.2045
31.07;0.2091
31.08;0.2107
31.1;0.2131
31.12;0.2164
31.13;0.2194
31.15;0.222
31.17;0.2229
31.18;0.2238
31.2;0.2237
31.22;0.2261
31.23;0.2294
31.25;0.2298
31.27;0.2304
31.28;0.235
31.3;0.2379
31.32;0.2398
31.33;0.2442
31.35;0.2471
31.37;0.2517
31.38;0.2545
31.4;0.2572
31.42;0.2614
31.43;0.2648
31.45;0.2683
31.47;0.2697
31.48;0.2713
31.5;0.2765
31.52;0.2486
31.54;0.1294
31.55;0.1326
31.57;0.1362
31.59;0.139
31.6;0.1419
31.62;0.1454
31.64;0.1472
31.65;0.1504
31.67;0.1536
31.69;0.1564
31.7;0.1582
31.72;0.1622
31.74;0.1671
31.75;0.1704
31.77;0.1753
31.79;0.1782
31.8;0.182
31.82;0.1849
31.84;0.1885
31.85;0.1911
31.87;0.1954
31.89;0.1988
31.9;0.2016
31.92;0.2035
31.94;0.2077
31.95;0.2111
31.97;0.1666
31.99;0.1027
32;0.104
32.02;0.1068
32.04;0.1108
32.05;0.1139
32.07;0.1161
32.09;0.1198
32.1;0.1228
32.12;0.1268
32.14;0.1301
32.15;0.1343
32.17;0.1374
32.19;0.1402
32.2;0.1425
32.22;0.1433
32.24;0.1467
32.25;0.1508
32.27;0.1543
32.29;0.1582
32.3;0.1615
32.32;0.1636
32.34;0.1661
32.36;0.1699
32.37;0.1728
32.39;0.1757
32.41;0.1801
32.42;0.1839
32.44;0.1876
32.46;0.1902
32.47;0.1941
32.49;0.1982
32.51;0.2013
32.52;0.2061
32.54;0.2099
32.56;0.2139
32.57;0.218
32.59;0.2219
32.61;0.2267
32.62;0.2315
32.64;0.2367
32.66;0.2411
32.67;0.1802
32.69;0.09509
32.71;0.0976
32.72;0.09934
32.74;0.1008
32.76;0.1042
32.77;0.1056
32.79;0.1079
32.81;0.1104
32.82;0.1128
32.84;0.1146
32.86;0.1177
32.88;0.1192
32.89;0.1202
32.91;0.1216
32.93;0.1229
32.94;0.1262
32.96;0.1282
32.98;0.1296
32.99;0.1313
33.01;0.1331
33.03;0.1365
33.04;0.1391
33.06;0.1419
33.08;0.1447
33.09;0.1458
33.11;0.1475
33.13;0.15
33.14;0.1535
33.16;0.1565
33.18;0.1602
33.19;0.1618
33.21;0.1652
33.23;0.1678
33.24;0.1712
33.26;0.1742
33.28;0.177
33.29;0.1783
33.31;0.1792
33.33;0.1804
33.34;0.1832
33.36;0.1868
33.38;0.1883
33.39;0.192
33.41;0.1945
33.43;0.1919
33.44;0.09384
33.46;0.09697
33.48;0.09871
33.49;0.1002
33.51;0.1014
33.53;0.1054
33.54;0.1071
33.56;0.1082
33.58;0.1118
33.59;0.117
33.61;0.121
33.63;0.1252
33.64;0.1285
33.66;0.1321
33.68;0.1355
33.69;0.1397
33.71;0.1418
33.73;0.1455
33.75;0.1481
33.76;0.1513
33.78;0.1554
33.8;0.158
33.81;0.1611
33.83;0.1636
33.85;0.1659
33.86;0.1691
33.88;0.1737
33.9;0.1759
33.91;0.1795
33.93;0.1807
33.95;0.1834
33.96;0.1869
33.98;0.1891
34;0.1938
34.01;0.1969
34.03;0.2014
34.05;0.204
34.06;0.2076
34.08;0.2103
34.1;0.1586
34.11;0.09835
34.13;0.1004
34.15;0.1027
34.16;0.1041
34.18;0.1072
34.2;0.1114
34.21;0.1135
34.23;0.1158
34.25;0.1179
34.26;0.1208
34.28;0.1225
34.3;0.1253
34.31;0.1271
34.33;0.1305
34.35;0.1344
34.36;0.1368
34.38;0.1404
34.4;0.1428
34.41;0.1462
34.43;0.1492
34.45;0.1528
34.46;0.1545
34.48;0.1557
34.5;0.1604
34.51;0.1638
34.53;0.1253
34.55;0.09215
34.56;0.09357
34.58;0.09718
34.6;0.09941
34.61;0.102
34.63;0.1055
34.65;0.1084
34.66;0.1117
34.68;0.1158
34.7;0.1179
34.71;0.1194
34.73;0.1215
34.75;0.1239
34.76;0.1278
34.78;0.1304
34.8;0.1344
34.81;0.1377
34.83;0.1401
34.85;0.1442
34.86;0.1489
34.88;0.1513
34.9;0.1545
34.91;0.1575
34.93;0.1385
34.95;0.09522
34.96;0.0977
34.98;0.09876
35;0.1042
35.01;0.1085
35.03;0.1146
35.05;0.1198
35.06;0.125
35.08;0.1323
35.1;0.1357
35.11;0.1406
35.13;0.1459
35.15;0.1491
35.16;0.1528
35.18;0.1557
35.2;0.1588
35.21;0.1598
35.23;0.1642
35.25;0.167
35.26;0.1714
35.28;0.1749
35.3;0.1788
35.31;0.1803
35.33;0.1833
35.35;0.1863
35.36;0.1888
35.38;0.1923
35.4;0.1937
35.41;0.1948
35.43;0.1966
35.45;0.2003
35.46;0.204
35.48;0.2074
35.5;0.209
35.52;0.2116
35.53;0.1849
35.55;0.1142
35.57;0.1172
35.58;0.119
35.6;0.121
35.62;0.1238
35.63;0.1272
35.65;0.13
35.67;0.1328
35.68;0.1334
35.7;0.1355
35.72;0.1378
35.73;0.1411
35.75;0.1441
35.77;0.1472
35.78;0.15
35.8;0.1521
35.82;0.1516
35.83;0.1549
35.85;0.1572
35.87;0.1602
35.88;0.1647
35.9;0.1671
35.92;0.1689
35.93;0.1726
35.95;0.1763
35.97;0.1789
35.98;0.1805
36;0.1827
36.02;0.187
36.03;0.1902
36.05;0.1937
36.07;0.149
36.08;0.09366
36.1;0.09588
36.12;0.09764
36.13;0.1006
36.15;0.1031
36.17;0.1058
36.18;0.1075
36.2;0.1113
36.22;0.1137
36.23;0.1173
36.25;0.1207
36.27;0.1224
36.29;0.1239
36.3;0.1283
36.32;0.1328
36.34;0.1368
36.35;0.1397
36.37;0.1427
36.39;0.1451
36.4;0.1128
36.42;0.1087
36.44;0.1122
36.45;0.1154
36.47;0.1199
36.49;0.1217
36.5;0.1264
36.52;0.1298
36.54;0.1322
36.55;0.1361
36.57;0.1391
36.59;0.1424
36.6;0.1439
36.62;0.1465
36.64;0.1488
36.65;0.1517
36.67;0.1541
36.69;0.1565
36.7;0.161
36.72;0.1656
36.74;0.1708
36.75;0.1742
36.77;0.1781
36.79;0.181
36.81;0.1838
36.82;0.1855
36.84;0.1887
36.86;0.1909
36.87;0.1924
36.89;0.1956
36.91;0.2008
36.92;0.2016
36.94;0.2032
36.96;0.2064
36.97;0.209
36.99;0.2119
37.01;0.2147
37.02;0.2186
37.04;0.2208
37.06;0.2244
37.07;0.2273
37.09;0.2312
37.11;0.2343
37.12;0.2397
37.14;0.2432
37.16;0.247
37.17;0.2504
37.19;0.2531
37.21;0.2561
37.22;0.2603
37.24;0.2642
37.26;0.1258
37.27;0.07565
37.29;0.07904
37.31;0.08203
37.32;0.08537
37.34;0.08811
37.36;0.09141
37.37;0.0939
37.39;0.09697
37.41;0.1006
37.42;0.1037
37.44;0.1076
37.46;0.1089
37.47;0.1116
37.49;0.1144
37.51;0.1191
37.52;0.1204
37.54;0.1244
37.56;0.1263
37.57;0.1294
37.59;0.1316
37.61;0.1335
37.62;0.1348
37.64;0.1377
37.66;0.14
37.67;0.142
37.69;0.1465
37.71;0.148
37.73;0.1509
37.74;0.1497
37.76;0.05772
37.78;0.06089
37.79;0.06144
37.81;0.06599
37.83;0.07111
37.84;0.07498
37.86;0.0785
37.88;0.08149
37.89;0.085
37.91;0.08691
37.93;0.08968
37.94;0.09239
37.96;0.09564
37.98;0.09755
37.99;0.1018
38.01;0.105
38.03;0.1069
38.04;0.1098
38.06;0.1119
38.08;0.1157
38.09;0.1173
38.11;0.1192
38.13;0.1215
38.14;0.1241
38.16;0.1271
38.18;0.1312
38.19;0.1326
38.21;0.1356
38.23;0.139
38.24;0.1409
38.26;0.1247
38.28;0.06329
38.29;0.06584
38.31;0.06797
38.33;0.07251
38.34;0.07521
38.36;0.0793
38.38;0.08309
38.39;0.08568
38.41;0.08784
38.43;0.09297
38.44;0.09638
38.46;0.09647
38.48;0.09971
38.49;0.1023
38.51;0.1057
38.53;0.1094
38.54;0.1119
38.56;0.1153
38.58;0.1178
38.59;0.1219
38.61;0.1251
38.63;0.1282
38.64;0.1307
38.66;0.1346
38.68;0.1369
38.69;0.1381
38.71;0.08483
38.73;0.06111
38.74;0.06391
38.76;0.06567
38.78;0.06905
38.79;0.07127
38.81;0.07436
38.83;0.07735
38.84;0.07926
38.86;0.08052
38.88;0.08308
38.89;0.08651
38.91;0.08973
38.93;0.09261
38.94;0.09377
38.96;0.0967
38.98;0.09859
38.99;0.1
39.01;0.1008
39.03;0.1038
39.04;0.1074
39.06;0.1094
39.08;0.1142
39.09;0.1179
39.11;0.1217
39.13;0.1244
39.14;0.1278
39.16;0.1321
39.18;0.1346
39.19;0.1376
39.21;0.1406
39.23;0.1426
39.24;0.146
39.26;0.149
39.28;0.1526
39.29;0.1528
39.31;0.1553
39.33;0.1592
39.34;0.1627
39.36;0.1632
39.38;0.07402
39.39;0.07815
39.41;0.08201
39.43;0.08523
39.44;0.08784
39.46;0.09073
39.48;0.09314
39.49;0.09704
39.51;0.1009
39.53;0.1032
39.54;0.1053
39.56;0.1082
39.58;0.112
39.59;0.1142
39.61;0.1168
39.63;0.1206
39.64;0.1228
39.66;0.123
39.68;0.124
39.69;0.1269
39.71;0.1307
39.73;0.1355
39.74;0.1394
39.76;0.1413
39.78;0.1447
39.79;0.1479
39.81;0.1509
39.83;0.1539
39.84;0.1573
39.86;0.1145
39.88;0.07458
39.89;0.07666
39.91;0.08004
39.93;0.08292
39.94;0.08534
39.96;0.08891
39.98;0.08986
39.99;0.09088
40.01;0.09447
40.03;0.09753
40.04;0.101
40.06;0.1044
40.08;0.107
40.1;0.1117
40.11;0.115
40.13;0.1181
40.15;0.1211
40.16;0.1239
40.18;0.1269
40.2;0.1296
40.21;0.1122
40.23;0.1024
40.25;0.1053
40.26;0.1091
40.28;0.1134
40.3;0.1159
40.31;0.1166
40.33;0.1191
40.35;0.1227
40.36;0.1263
40.38;0.1284
40.4;0.1316
40.41;0.1351
40.43;0.1386
40.45;0.1411
40.46;0.1435
40.48;0.1478
40.5;0.1506
40.51;0.1536
40.53;0.1569
40.55;0.1605
40.56;0.1644
40.58;0.1676
40.6;0.1683
40.61;0.1323
40.63;0.09087
40.65;0.09469
40.67;0.09762
40.68;0.1019
40.7;0.1071
40.72;0.1119
40.73;0.1159
40.75;0.121
40.77;0.124
40.78;0.1292
40.8;0.1329
40.82;0.1368
40.83;0.1381
40.85;0.1422
40.87;0.1466
40.88;0.1512
40.9;0.1561
40.92;0.1588
40.93;0.1628
40.95;0.1661
40.97;0.1695
40.98;0.1737
41;0.1772
41.02;0.1804
41.03;0.1675
41.05;0.117
41.07;0.1195
41.08;0.1225
41.1;0.124
41.12;0.1261
41.13;0.1287
41.15;0.1335
41.17;0.1374
41.18;0.1417
41.2;0.1465
41.22;0.1501
41.23;0.1545
41.25;0.1584
41.27;0.1631
41.28;0.1659
41.3;0.1695
41.32;0.1725
41.33;0.1762
41.35;0.1796
41.37;0.1842
41.38;0.1876
41.4;0.1916
41.42;0.1931
41.43;0.1951
41.45;0.2001
41.47;0.2049
41.49;0.2087
41.5;0.2124
41.52;0.2153
41.54;0.2178
41.55;0.2213
41.57;0.2224
41.59;0.2267
41.6;0.231
41.62;0.2349
41.64;0.1763
41.65;0.1223
41.67;0.125
41.69;0.1265
41.7;0.1292
41.72;0.131
41.74;0.1312
41.75;0.1344
41.77;0.138
41.79;0.1421
41.8;0.1475
41.82;0.1514
41.84;0.1552
41.85;0.1575
41.87;0.161
41.89;0.1647
41.9;0.167
41.92;0.1702
41.94;0.1729
41.95;0.1763
41.97;0.1768
41.99;0.179
42;0.1833
42.02;0.186
42.04;0.1891
42.05;0.1918
42.07;0.1948
42.09;0.1966
42.1;0.1989
42.12;0.2022
42.14;0.2066
42.15;0.2091
42.17;0.2133
42.19;0.2181
42.2;0.1962
42.22;0.1208
42.24;0.1232
42.26;0.1243
42.27;0.1267
42.29;0.1299
42.31;0.1315
42.32;0.1362
42.34;0.1398
42.36;0.1449
42.37;0.1482
42.39;0.1527
42.41;0.1564
42.42;0.1597
42.44;0.1628
42.46;0.1666
42.47;0.1699
42.49;0.174
42.51;0.1765
42.52;0.1798
42.54;0.1847
42.56;0.1885
42.57;0.1306
42.59;0.116
42.61;0.1179
42.62;0.1201
42.64;0.1216
42.66;0.1246
42.67;0.1254
42.69;0.1282
42.71;0.1318
42.72;0.1339
42.74;0.1372
42.76;0.1398
42.77;0.1418
42.79;0.1448
42.81;0.1479
42.82;0.1498
42.84;0.1541
42.86;0.1572
42.87;0.1583
42.89;0.1605
42.91;0.1637
42.92;0.1674
42.94;0.1713
42.96;0.1753
42.97;0.1787
42.99;0.1819
43.01;0.1836
43.02;0.1873
43.04;0.1899
43.06;0.1942
43.07;0.1976
43.09;0.2008
43.11;0.2036
43.12;0.2071
43.14;0.2101
43.16;0.213
43.17;0.2136
43.19;0.1252
43.21;0.1098
43.23;0.1124
43.24;0.1172
43.26;0.1209
43.28;0.1241
43.29;0.1274
43.31;0.1307
43.33;0.1348
43.34;0.1394
43.36;0.1417
43.38;0.145
43.39;0.1496
43.41;0.1524
43.43;0.1563
43.44;0.1605
43.46;0.1648
43.48;0.1692
43.49;0.1701
43.51;0.1719
43.53;0.1753
43.54;0.1388
43.56;0.1354
43.58;0.139
43.59;0.1419
43.61;0.1449
43.63;0.1481
43.64;0.1504
43.66;0.1527
43.68;0.1559
43.69;0.1601
43.71;0.1642
43.73;0.1672
43.74;0.1709
43.76;0.1749
43.78;0.1777
43.79;0.1821
43.81;0.1854
43.83;0.1867
43.84;0.1893
43.86;0.1943
43.88;0.1976
43.89;0.2006
43.91;0.2033
43.93;0.2067
43.94;0.2082
43.96;0.1176
43.98;0.123
43.99;0.1272
44.01;0.1316
44.03;0.1364
44.04;0.1395
44.06;0.1424
44.08;0.146
44.09;0.1497
44.11;0.1542
44.13;0.1553
44.14;0.1585
44.16;0.1629
44.18;0.1656
44.19;0.1713
44.21;0.1737
44.23;0.1766
44.24;0.1784
44.26;0.1828
44.28;0.1862
44.29;0.1896
44.31;0.1938
44.33;0.1969
44.35;0.1885
44.36;0.1097
44.38;0.1123
44.4;0.1149
44.41;0.1167
44.43;0.1191
44.45;0.1199
44.46;0.1204
44.48;0.1215
44.5;0.1245
44.51;0.1273
44.53;0.1313
44.55;0.1345
44.56;0.1375
44.58;0.1397
44.6;0.1437
44.61;0.1462
44.63;0.1496
44.65;0.1527
44.66;0.1553
44.68;0.1592
44.7;0.1608
44.71;0.1636
44.73;0.1654
44.75;0.1663
44.76;0.1688
44.78;0.1711
44.8;0.1752
44.81;0.1783
44.83;0.1808
44.85;0.1834
44.86;0.1862
44.88;0.1876
44.9;0.1895
44.91;0.1929
44.93;0.1944
44.95;0.1614
44.96;0.09955
44.98;0.1015
45;0.1043
45.01;0.1069
45.03;0.1101
45.05;0.1128
45.06;0.1159
45.08;0.1186
45.1;0.1222
45.12;0.1261
45.13;0.1284
45.15;0.1308
45.17;0.136
45.18;0.1413
45.2;0.145
45.22;0.1487
45.23;0.1534
45.25;0.1565
45.27;0.1616
45.28;0.1652
45.3;0.1714
45.32;0.1753
45.33;0.1797
45.35;0.1851
45.37;0.1898
45.38;0.1941
45.4;0.1988
45.42;0.2038
45.43;0.2074
45.45;0.2103
45.47;0.2118
45.48;0.215
45.5;0.2196
45.52;0.2226
45.53;0.2201
45.55;0.135
45.57;0.1411
45.58;0.144
45.6;0.1463
45.62;0.1496
45.63;0.1523
45.65;0.1555
45.67;0.1594
45.68;0.1643
45.7;0.1665
45.72;0.1687
45.73;0.1715
45.75;0.1752
45.77;0.1794
45.78;0.1835
45.8;0.1882
45.82;0.1921
45.83;0.1962
45.85;0.2009
45.87;0.2059
45.88;0.2097
45.9;0.2142
45.92;0.2173
45.93;0.222
45.95;0.2255
45.97;0.2288
45.98;0.2325
46;0.2366
46.02;0.2383
46.03;0.2404
46.05;0.2442
46.07;0.2478
46.08;0.2517
46.1;0.2573
46.12;0.2622
46.14;0.2642
46.15;0.2672
46.17;0.2697
46.19;0.2723
46.2;0.2752
46.22;0.2776
46.24;0.2803
46.25;0.2842
46.27;0.2867
46.29;0.2889
46.3;0.2915
46.32;0.1653
46.34;0.1159
46.35;0.1153
46.37;0.1189
46.39;0.119
46.4;0.1182
46.42;0.1198
46.44;0.1215
46.45;0.1235
46.47;0.1251
46.49;0.1279
46.5;0.1297
46.52;0.132
46.54;0.1357
46.55;0.1369
46.57;0.1399
46.59;0.1433
46.6;0.146
46.62;0.1484
46.64;0.1509
46.65;0.1539
46.67;0.1563
46.69;0.1591
46.7;0.1612
46.72;0.1632
46.74;0.165
46.75;0.1677
46.77;0.1682
46.79;0.1323
46.8;0.1346
46.82;0.1379
46.84;0.1422
46.85;0.146
46.87;0.1497
46.89;0.1533
46.9;0.1574
46.92;0.1619
46.94;0.1644
46.95;0.1666
46.97;0.1702
46.99;0.1724
47;0.1764
47.02;0.1783
47.04;0.1821
47.06;0.1857
47.07;0.1896
47.09;0.1912
47.11;0.1929
47.12;0.1929
47.14;0.195
47.16;0.1982
47.17;0.2019
47.19;0.2052
47.21;0.2093
47.22;0.2132
47.24;0.1615
47.26;0.1381
47.27;0.1409
47.29;0.1452
47.31;0.1474
47.32;0.151
47.34;0.1552
47.36;0.1579
47.37;0.1614
47.39;0.1653
47.41;0.1679
47.43;0.1722
47.44;0.1737
47.46;0.1749
47.48;0.1785
47.49;0.1824
47.51;0.1857
47.53;0.1898
47.54;0.1925
47.56;0.1952
47.58;0.1976
47.59;0.16
47.61;0.09551
47.63;0.09795
47.64;0.1004
47.66;0.1033
47.68;0.1048
47.69;0.1082
47.71;0.1115
47.73;0.1133
47.74;0.117
47.76;0.1206
47.78;0.1243
47.79;0.1235
47.81;0.1267
47.83;0.1304
47.84;0.1351
47.86;0.1385
47.88;0.1423
47.89;0.1467
47.91;0.1514
47.93;0.1557
47.94;0.1596
47.96;0.1643
47.98;0.1681
47.99;0.1724
48.01;0.1764
48.03;0.1799
48.04;0.1838
48.06;0.1861
48.08;0.1892
48.09;0.1924
48.11;0.1921
48.13;0.1926
48.14;0.1957
48.16;0.1986
48.18;0.2036
48.19;0.2062
48.21;0.1793
48.23;0.0958
48.24;0.09791
48.26;0.09967
48.28;0.1021
48.29;0.1061
48.31;0.1087
48.33;0.1124
48.34;0.1147
48.36;0.1179
48.38;0.1212
48.39;0.125
48.41;0.127
48.43;0.1306
48.44;0.1322
48.46;0.134
48.48;0.1363
48.49;0.1417
48.51;0.1441
48.53;0.1478
48.54;0.1516
48.56;0.1548
48.58;0.1576
48.59;0.1581
48.61;0.1606
48.63;0.1623
48.64;0.1653
48.66;0.1691
48.68;0.1715
48.69;0.1738
48.71;0.176
48.73;0.1778
48.74;0.1806
48.76;0.1794
48.78;0.1822
48.79;0.1832
48.81;0.1872
48.83;0.1908
48.84;0.1924
48.86;0.1958
48.88;0.1986
48.89;0.2021
48.91;0.2057
48.93;0.209
48.94;0.2121
48.96;0.2156
48.98;0.2192
48.99;0.1245
49.01;0.114
49.03;0.1177
49.05;0.1222
49.06;0.1255
49.08;0.1286
49.1;0.1312
49.11;0.134
49.13;0.1379
49.15;0.141
49.16;0.1445
49.18;0.1468
49.2;0.1489
49.21;0.1519
49.23;0.154
49.25;0.1574
49.26;0.16
49.28;0.163
49.3;0.1659
49.31;0.1695
49.33;0.1716
49.35;0.1761
49.36;0.179
49.38;0.182
49.4;0.1867
49.41;0.1901
49.43;0.1922
49.45;0.1956
49.46;0.1965
49.48;0.1982
49.5;0.2017
49.51;0.2051
49.53;0.2074
49.55;0.2111
49.56;0.2145
49.58;0.2164
49.6;0.2214
49.61;0.2235
49.63;0.1516
49.65;0.0549
49.66;0.05688
49.68;0.05965
49.7;0.06157
49.71;0.06175
49.73;0.06402
49.75;0.06621
49.76;0.07065
49.78;0.07315
49.8;0.07655
49.81;0.07925
49.83;0.08153
49.85;0.08368
49.86;0.08648
49.88;0.08935
49.9;0.09253
49.92;0.09505
49.93;0.09901
49.95;0.1021
49.97;0.1061
49.98;0.108
50;0.1131
50.02;0.1155
50.03;0.12
50.05;0.1221
50.07;0.1264
50.08;0.1267
50.1;0.1293
50.12;0.1334
50.13;0.1353
50.15;0.1383
50.17;0.141
50.18;0.1445
50.2;0.1465
50.22;0.1491
50.23;0.151
50.25;0.1527
50.27;0.155
50.28;0.1576
50.3;0.1608
50.32;0.161
50.33;0.1622
50.35;0.165
50.37;0.1684
50.38;0.1704
50.4;0.1733
50.42;0.177
50.43;0.1794
50.45;0.1813
50.47;0.1839
50.48;0.1885
50.5;0.1908
50.52;0.1948
50.53;0.1988
50.55;0.2014
50.57;0.202
50.58;0.204
50.6;0.2007
50.62;0.05049
50.63;0.05869
50.65;0.05912
50.67;0.06126
50.68;0.06496
50.7;0.06605
50.72;0.06943
50.73;0.07227
50.75;0.07605
50.77;0.07999
50.78;0.08299
50.8;0.08433
50.82;0.08754
50.83;0.0894
50.85;0.09155
50.87;0.09439
50.88;0.09739
